Repository: edwardwwwy/CNT-PatSight

# CNT-PatSight

> **从碳纳米管文献到可追溯、可比较、可用于研发决策的实验级数据。**<br>
> From CNT literature to evidence-grounded, run-level experimental intelligence.
CNT-PatSight 是一个面向碳纳米管研发的数据工程与分析项目。它将论文中分散在正文、表格、图片和补充材料里的催化剂、反应器、气体程序、工艺条件和产品结果，整理成**实验运行级八表数据**，并始终保留字段到原始证据的回查链路。

本项目集中展示我在实习期间完成的四类工作：

1. 建设 CNT 文献发现、筛选、全文解析和实验级结构化管线；
2. 建立抽取质量 Benchmark，对实验记录、工艺参数和结果字段做定量评估；
3. 针对甲烷热 CVD 粉体 MWCNT 子集开展跨文献工艺流程对比；
4. 将公司实验报告映射到统一八表，并与文献工艺窗口进行对照分析。

[项目成果](#项目成果一览) · [质量 Benchmark](#抽取质量-benchmark) · [工艺对比](#甲烷热-cvd-粉体-mwcnt-工艺对比) · [公司案例](#公司实验与文献对照案例) · [八表模型](#八表数据模型) · [快速开始](#快速开始)

---

## 项目成果一览

| 成果 | 当前规模 | 访客可以看到什么 |
|---|---:|---|
| 文献数据底座 | **1,487** 条标准化元数据 | 来源归一化、保守去重、A/B/C/M/R 分层筛选 |
| 全文结构化 | **509** 篇来源级解析结果 | 章节、表格、图注、段落和稳定证据定位 |
| 证据候选库 | **47,836** 条候选证据 | 催化剂、工艺、气体、产率、表征、纯化和规模安全信息 |
| 实验级数据 | A 类 **66** 篇、B 类 **139** 篇、C 类 **450** 篇提取包 | 来源、run、催化剂、工艺、结果和审核问题之间的关联 |
| 数据契约 | **8 张表、183 个字段** | 统一字段、单位、缺失状态、证据状态和外键关系 |
| 质量验证 | 筛选 Benchmark + A/B 实验字段人工审计 | 不只报告“抽了多少”，也量化“哪些值可信、哪些值需要修正” |

> **当前定位：** 这是一个 evidence-grounded research preview。现有结果适合作为带原文回查能力的候选数据和分析基础；未经正式审核的记录不应直接视为金标准或模型训练标签。

## 为什么要做这个项目

普通文献检索可以回答“哪些论文提到了 CNT 合成”，但很难直接回答研发人员真正关心的问题：

- Fe、Fe–Mo、Fe–Co 催化剂分别在什么载体和温度窗口下工作？
- 同一篇论文中的多组实验是否被正确拆成独立运行？
- 升温、还原、生长和冷却阶段各自使用了什么气体程序？
- 文献中的“产率”究竟表示生长倍率、碳产率、质量增益、生产率还是转化率？
- MWCNT 的管径、BET、Raman 或 TGA 结果究竟属于哪个样品和哪个 run？
- 一个数据库值是作者直接报告、单位标准化、图中估读、项目推断，还是根本没有报告？
- 公司实验处于文献工艺窗口的中心、边界还是空白区域？

CNT-PatSight 的目标不是把论文压缩成摘要，而是把这些问题转化为**可查询、可比较、可审核的实验记录**。

## 我在实习期间完成的工作

### 1. 文献到实验数据的完整链路

建立了从元数据 API 到八表数据的端到端流程，包括：

- OpenAlex、Semantic Scholar、Crossref 和 Unpaywall 元数据采集；
- DOI、标题、年份、作者和期刊联合去重；
- A/B/C/M/R 文献优先级筛选；
- 合法开放全文发现、下载、哈希校验和缓存；
- PDF/HTML 章节、表格、图注和证据段落解析；
- 论文级来源向实验级 run 的拆分；
- 八表映射、外键校验、字段证据校验和问题日志生成。

### 2. 抽取质量 Benchmark

对质量的评估从“整篇论文是否相关”深入到实验字段层面，定量检查：

- 实验系列是否完整，成功与失败 run 是否都被保留；
- 催化剂、温度、时间、压力和气体流量是否与原文一致；
- 生长倍率、管径、BET、Raman、TGA 等结果是否绑定到正确样品；
- 原始单位、换算值、近似符号和结果定义是否被保留；
- 每个关键字段能否定位到实际页面、表格、图片或正文段落；
- `reported`、`normalized`、`calculated`、`inferred` 和 `not_reported` 是否被正确区分。

### 3. 甲烷热 CVD 粉体 MWCNT 工艺对比

将分析范围限定到可比性更高的“甲烷 + 热 CVD + 粉体 MWCNT”子集，避免把等离子体 CVD、浮游催化剂、阵列 CNT 和不同产率定义直接混在一起。

在同一分析框架下比较：

- Fe、Fe–Mo、Fe–Co 等催化体系；
- MgO、Al₂O₃ 等载体；
- 温度、生长时间、还原/惰性/碳源气体流程；
- 生长倍率、CNT 管径和 BET；
- 文献冲突、异常值、实验系列缺项和关键工艺空白。

### 4. 公司实验与文献对照

将公司实验报告映射到与文献完全相同的八表契约，再进行同口径比较，以回答：

- 公司条件位于已报道文献工艺窗口的什么位置；
- 公司生长倍率、管径和 BET 在同类数据中处于什么水平；
- 公司结论是否与跨文献趋势一致；
- 当前实验记录缺少哪些影响复现和解释的关键变量；
- 下一轮应优先安排哪些控制变量实验。

公司原始实验和未公开研发信息不进入公共仓库；公开部分只保留可复用的方法、数据模型和脱敏后的流程说明。

---

## 抽取质量 Benchmark

项目将 Benchmark 分成两个层次。第一层评估“文献有没有筛对”，第二层评估“实验事实有没有抽对”。两者不能用同一个准确率代替。

### 1. 文献筛选与去重 Benchmark

冻结版本日期为 **2026-07-16**。

| 指标 | 结果 |
|---|---:|
| 标准化元数据语料 | **1,487 条** |
| 分层人工复核 | **120 / 120** |
| Tier-A precision | **95.74%** |
| 加权 Tier-A+B 目标召回率估计 | **90.56%** |
| 复核样本中的 Tier-R 错误排除 | **0 / 25** |
| 去重审计 | **23 个决策，抽样未发现错误** |

机器可读结果：[benchmark_metrics.json](data/benchmark/results/screening_benchmark/benchmark_metrics.json)

这些指标只评价元数据筛选和去重，不代表 PDF 解析或实验字段抽取准确率。

### 2. 实验级记录与字段抽取 Benchmark

#### A 类随机人工复核

从 66 篇已提取论文中固定随机抽取 10 篇、20 个 run：

| 指标 | 结果 |
|---|---:|
| 检查关键值 | **121** |
| 原文直接支持 | **113 / 121，93.4%** |
| 加入明确限定的标准化/图中估读值后 | **119 / 121，98.3%** |
| 类别级检查点 | **160** |
| 严格通过 / 部分通过 / 失败 | **117 / 24 / 19** |
| 完全无原文依据的值 | **2**，均为未报告压力被填成常压 |

完整报告：[八表数据随机 10 篇人工复核报告](reports/manual_quality_audit_10_20260717.md)

#### B 类随机人工复核

从当时已进入八表交付的 93 篇 B 类论文中固定哈希抽取 10 篇，阅读全文并检查 59 个成果 run、64 条工艺记录和 270 条证据：

| 判定 | 论文数 |
|---|---:|
| 完全通过 | **0** |
| 限定通过 | **4** |
| 需要修正 | **5** |
| 重大修正 | **1** |

主要系统性问题包括：

- 6/10 篇论文、40/64 条工艺记录被补入原文未报告的 `atmospheric / 101.325 kPa`；
- 表征字段跨 run 或跨样品继承；
- 图中近似值被包装为不带限定的精确值；
- 同一名义条件的冲突结果被静默合并；
- 实验系列成员漏项，或失败 run 继承成功样品的产品结论；
- 成本、安全和规模判断被误标为作者直接报告。

完整报告：[B 类数据随机抽样质量审计](reports/b_class_quality_audit_10_20260720.md)

这组结果的价值在于暴露问题，而不是制造一个过度乐观的综合准确率。审计结论直接推动了新版 B 类重做规则：禁止无来源默认压力、默认实验规模和默认催化剂状态，并要求字段级证据与 campaign 完整性对账。

### 3. 质量提升闭环

```mermaid
flowchart LR
    A[候选实验记录] --> B[Schema / 外键校验]
    B --> C[单位与合理范围校验]
    C --> D[字段级证据 grounding]
    D --> E[实验系列完整性检查]
    E --> F[固定抽样人工阅读全文]
    F --> G[问题分类与根因分析]
    G --> H[更新规则和提取协议]
    H --> A
```

自动规则负责发现结构错误、非法单位、孤立外键和明显异常；人工审核负责判断 run 边界、样品归属、图表语义和论文上下文。二者共同决定一条记录能否从 `needs_review` 升级为正式数据。

---

## 甲烷热 CVD 粉体 MWCNT 工艺对比

### 为什么先限定一个子集

CNT 文献的“产率”和“质量”高度依赖反应器、碳源、产品形态和测量定义。如果直接混合所有路线，容易得到没有物理意义的相关性。因此本项目首先限定：

```text
carbon source = methane
synthesis route = thermal CVD
product form = powder
CNT family = MWCNT
```

然后再在子集内做催化剂、载体、工艺和结果比较。

# Interim data

这里只保存可由 `raw/` 重建的当前状态：

- `parsed_text/by_source/<source_id>.parsed.json`：每来源一个解析文件；
- `extraction/{A,B,C}/<source_id>.extraction.json`：每来源一个八表抽取包；
- `evidence/evidence_candidates.jsonl`：候选证据；
- `review_queue/pending.jsonl` 与 `resolved.jsonl`：当前审核队列；
- `extraction_manifest.csv`：抽取包索引和 SHA-256。

批次日志、旧尝试、渲染文件和 SQLite 运行状态不属于这里。

File: data/interim/HGTSB6_2012_v13n2_99/extraction.json
{
  "document_decision": {
    "source_id": "PAPER_2012_DUBEY_FE_MO_MGO",
    "relevance_class": "formal_extract",
    "reason": "论文提供三种催化剂热分解气氛、统一甲烷 CCVD 条件以及对应产率、TGA 碳含量和 CNT 结构证据，可形成三个对比 run。",
    "warnings": [
      "仅报告 900 °C 生长条件，不能据此建立温度窗口或作者最优温度。",
      "Table 1 的 purity/carbon yield 来自 TGA 碳含量，不等同于应用级纯化产品纯度。",
      "CNT 长度和残留金属未单独定量。",
      "压力、甲烷转化率、碳效率、催化剂寿命和连续运行时间未报告。",
      "作者使用 large-scale 表述，但实际实验催化剂装填量为 0.1 g，不能据此确认工业规模。"
    ]
  },
  "tables": {
    "source_run": [
      {
        "run_id": "PAPER_2012_DUBEY_SG1",
        "source_id": "PAPER_2012_DUBEY_FE_MO_MGO",
        "source_type": "paper",
        "source_title": "Synthesis of thin-multiwalled carbon nanotubes by Fe-Mo/MgO catalyst using sol-gel method",
        "year": 2012,
        "authors_or_assignee": "Prashant Dubey; Sang Kyu Choi; Bawl Kim; Cheol Jin Lee",
        "doi_or_patent_no": "10.5714/CL.2012.13.2.099",
        "source_link": "https://doi.org/10.5714/CL.2012.13.2.099",
        "source_database": "Carbon Letters; local PDF",
        "source_section": "Sections 2.1-3.3; Table 1; Figs. 6-9",
        "data_type": "reported",
        "run_label": "SG-1: air-decomposed citrate precursor",
        "target_track": "priority",
        "catalyst_key": "Fe-Mo/MgO|citrate_sol_gel|air_700C",
        "carbon_source_main": "CH4",
        "reactor_type_main": "quartz tube reactor",
        "CNT_type_main": "mixed t-MWCNT/MWCNT/carbon fiber",
        "relevance_class": "formal_extract",
        "extraction_status": "needs_review",
        "extraction_confidence": "high",
        "run_summary": "Fe-Mo/MgO citrate precursor decomposed in air at 700 °C; methane CCVD at 900 °C produced a non-uniform mixture with low yield and TGA carbon content.",
        "notes": "Retained as a negative/control condition; combo_key is calculated in the workbook."
      },
      {
        "run_id": "PAPER_2012_DUBEY_SG2",
        "source_id": "PAPER_2012_DUBEY_FE_MO_MGO",
        "source_type": "paper",
        "source_title": "Synthesis of thin-multiwalled carbon nanotubes by Fe-Mo/MgO catalyst using sol-gel method",
        "year": 2012,
        "authors_or_assignee": "Prashant Dubey; Sang Kyu Choi; Bawl Kim; Cheol Jin Lee",
        "doi_or_patent_no": "10.5714/CL.2012.13.2.099",
        "source_link": "https://doi.org/10.5714/CL.2012.13.2.099",
        "source_database": "Carbon Letters; local PDF",
        "source_section": "Sections 2.1-3.3; Table 1; Figs. 6-9",
        "data_type": "reported",
        "run_label": "SG-2: Ar-decomposed citrate precursor",
        "target_track": "priority",
        "catalyst_key": "Fe-Mo/MgO|citrate_sol_gel|Ar_700C",
        "carbon_source_main": "CH4",
        "reactor_type_main": "quartz tube reactor",
        "CNT_type_main": "t-MWCNT",
        "relevance_class": "formal_extract",
        "extraction_status": "needs_review",
        "extraction_confidence": "high",
        "run_summary": "Fe-Mo/MgO citrate precursor decomposed in Ar at 700 °C; methane CCVD at 900 °C produced uniform t-MWCNTs with 452% weight-gain yield and 85% TGA carbon content.",
        "notes": "Best-performing run in this paper; combo_key is calculated in the workbook."
      },
      {
        "run_id": "PAPER_2012_DUBEY_SG3",
        "source_id": "PAPER_2012_DUBEY_FE_MO_MGO",
        "source_type": "paper",
        "source_title": "Synthesis of thin-multiwalled carbon nanotubes by Fe-Mo/MgO catalyst using sol-gel method",
        "year": 2012,
        "authors_or_assignee": "Prashant Dubey; Sang Kyu Choi; Bawl Kim; Cheol Jin Lee",
        "doi_or_patent_no": "10.5714/CL.2012.13.2.099",
        "source_link": "https://doi.org/10.5714/CL.2012.13.2.099",
        "source_database": "Carbon Letters; local PDF",
        "source_section": "Sections 2.1-3.3; Table 1; Figs. 6-9",
        "data_type": "reported",
        "run_label": "SG-3: H2-decomposed citrate precursor",
        "target_track": "priority",
        "catalyst_key": "Fe-Mo/MgO|citrate_sol_gel|H2_700C",
        "carbon_source_main": "CH4",
        "reactor_type_main": "quartz tube reactor",
        "CNT_type_main": "t-MWCNT",
        "relevance_class": "formal_extract",
        "extraction_status": "needs_review",
        "extraction_confidence": "high",
        "run_summary": "Fe-Mo/MgO citrate precursor decomposed in H2 at 700 °C; methane CCVD at 900 °C produced uniform t-MWCNTs with 370% weight-gain yield and 82% TGA carbon content.",
        "notes": "Useful comparison to Ar decomposition; combo_key is calculated in the workbook."
      }
    ],
    "catalyst_system": [
      {
        "run_id": "PAPER_2012_DUBEY_SG1",
        "catalyst_id": "CAT_DUBEY_SG1",
        "catalyst_label": "SG-1",
        "catalyst_key": "Fe-Mo/MgO|citrate_sol_gel|air_700C",
        "active_metals": "Fe",
        "support_material": "MgO",
        "promoter": "Mo",
        "metal_ratio_original": "Fe:Mo:MgO = 1:1.5:10 (molar)",
        "metal_ratio_standardized": "Fe/Mo = 0.667; Fe:Mo:MgO = 1:1.5:10",
        "precursor_summary": "Fe(NO3)3·9H2O; Mg(NO3)2·4H2O; (NH4)6Mo7O24·4H2O; DI water",
        "preparation_method": "citrate precursor sol-gel",
        "acid_or_complexing_summary": "Citric acid complexing; metal ion:citric acid = 1:1.2; solution pH about 1.0",
        "acid_treatment_flag": "yes",
        "acid_treatment_type": "acid_complexing",
        "acid_treatment_purpose": "complex metal ions; prevent Mo precipitation; promote homogeneous gel",
        "complexing_agent": "citric acid",
        "complexing_ratio_original": "metal ion:citric acid = 1:1.2",
        "solution_pH": 1.0,
        "drying_condition": "120 °C for 5 h",
        "calcination_condition": "citrate precursor thermally decomposed in air at 700 °C for 2 h",
        "activation_summary": "ground to fine powder before thermal decomposition",
        "BET_surface_area_m2_g": 60,
        "pore_diameter_nm": 11.4,
        "pore_volume_cm3_g": 0.17,
        "phase_or_state_summary": "separate MgMoO4/MgMo2O7/MoO3 phases observed; Fe mainly oxidized",
        "dispersion_summary": "non-uniform distribution and agglomerated catalyst particles",
        "expected_CNT_type_bias": "mixed thick CNTs, carbon fibers and some t-MWCNTs",
        "catalyst_assessment": "[review_assessment] poor control catalyst; low surface area and phase separation correlate with low yield",
        "evidence_text": "Air decomposition produced low BET area, large pores and non-uniform Fe-Mo dispersion; Table 1 reports 60 m²/g.",
        "evidence_location": "PDF pp. 2-5; Section 2.1; Section 3.2; Table 1; Figs. 1-3",
        "confidence": "high",
        "notes": "Bracketed MgO-only support values from Table 1 were not entered as catalyst values."
      },
      {
        "run_id": "PAPER_2012_DUBEY_SG2",
        "catalyst_id": "CAT_DUBEY_SG2",
        "catalyst_label": "SG-2",
        "catalyst_key": "Fe-Mo/MgO|citrate_sol_gel|Ar_700C",
        "active_metals": "Fe",
        "support_material": "MgO",
        "promoter": "Mo",
        "metal_ratio_original": "Fe:Mo:MgO = 1:1.5:10 (molar)",
        "metal_ratio_standardized": "Fe/Mo = 0.667; Fe:Mo:MgO = 1:1.5:10",
        "precursor_summary": "Fe(NO3)3·9H2O; Mg(NO3)2·4H2O; (NH4)6Mo7O24·4H2O; DI water",
        "preparation_method": "citrate precursor sol-gel",
        "acid_or_complexing_summary": "Citric acid complexing; metal ion:citric acid = 1:1.2; solution pH about 1.0",
        "acid_treatment_flag": "yes",
        "acid_treatment_type": "acid_complexing",
        "acid_treatment_purpose": "complex metal ions; prevent Mo precipitation; promote homogeneous gel",
        "complexing_agent": "citric acid",
        "complexing_ratio_original": "metal ion:citric acid = 1:1.2",
        "solution_pH": 1.0,
        "drying_condition": "120 °C for 5 h",
        "calcination_condition": "citrate precursor thermally decomposed in Ar at 500 sccm and 700 °C for 2 h",
        "activation_summary": "ground to fine powder before thermal decomposition",
        "BET_surface_area_m2_g": 202,
        "pore_diameter_nm": 2.8,
        "pore_volume_cm3_g": 0.14,
        "phase_or_state_summary": "no separate Fe2O3 or MoOx phase detected; Fe-Mo nanoclusters dispersed in MgO",
        "dispersion_summary": "well-dispersed 3-6 nm Fe-Mo particles; Mo-rich clusters",
        "expected_CNT_type_bias": "uniform t-MWCNT",
        "catalyst_assessment": "[review_assessment] best route in this paper; high BET area and fine pores correlate with highest yield and uniform product",
        "evidence_text": "Ar decomposition produced 3-6 nm dispersed particles and 202 m²/g BET area; Table 1 and TEM support the assessment.",
        "evidence_location": "PDF pp. 2-5; Section 2.1; Section 3.2; Table 1; Figs. 1-3",
        "confidence": "high",
        "notes": "TEM-EDS spot ratio was Mo-rich, but it was not treated as the bulk catalyst composition."
      },
      {
        "run_id": "PAPER_2012_DUBEY_SG3",
        "catalyst_id": "CAT_DUBEY_SG3",
        "catalyst_label": "SG-3",
        "catalyst_key": "Fe-Mo/MgO|citrate_sol_gel|H2_700C",
        "active_metals": "Fe",
        "support_material": "MgO",
        "promoter": "Mo",
        "metal_ratio_original": "Fe:Mo:MgO = 1:1.5:10 (molar)",
        "metal_ratio_standardized": "Fe/Mo = 0.667; Fe:Mo:MgO = 1:1.5:10",
        "precursor_summary": "Fe(NO3)3·9H2O; Mg(NO3)2·4H2O; (NH4)6Mo7O24·4H2O; DI water",
        "preparation_method": "citrate precursor sol-gel",
        "acid_or_complexing_summary": "Citric acid complexing; metal ion:citric acid = 1:1.2; solution pH about 1.0",
        "acid_treatment_flag": "yes",
        "acid_treatment_type": "acid_complexing",
        "acid_treatment_purpose": "complex metal ions; prevent Mo precipitation; promote homogeneous gel",
        "complexing_agent": "citric acid",
        "complexing_ratio_original": "metal ion:citric acid = 1:1.2",
        "solution_pH": 1.0,
        "drying_condition": "120 °C for 5 h",
        "calcination_condition": "citrate precursor thermally decomposed in H2 at 500 sccm and 700 °C for 2 h",
        "activation_summary": "ground to fine powder before thermal decomposition",
        "BET_surface_area_m2_g": 210,
        "pore_diameter_nm": 2.8,
        "pore_volume_cm3_g": 0.15,
        "phase_or_state_summary": "Fe-Mo nanoclusters dispersed in MgO; Mo2C phase observed under reducing decomposition",
        "dispersion_summary": "well-dispersed 3-6 nm Fe-Mo particles; Mo-rich clusters",
        "expected_CNT_type_bias": "uniform t-MWCNT",
        "catalyst_assessment": "[review_assessment] strong comparison route; similar dispersion to SG-2 but lower product yield and slightly larger tubes",
        "evidence_text": "H2 decomposition produced 3-6 nm dispersed particles and 210 m²/g BET area; Mo2C was also observed.",
        "evidence_location": "PDF pp. 2-5; Section 2.1; Section 3.2; Table 1; Figs. 1-3",
        "confidence": "high",
        "notes": "TEM-EDS spot ratio was Mo-rich, but it was not treated as the bulk catalyst composition."
      }
    ],
    "reactor_process_gas": [
      {
        "run_id": "PAPER_2012_DUBEY_SG1", "process_stage_id": "SG1_S01_HEATING", "stage_order": 1, "stage_type": "heating",
        "reactor_type": "quartz tube reactor in tube furnace", "reactor_material": "quartz", "reactor_size_summary": "10 cm inner diameter; 120 cm length",
        "catalyst_loading_mass_g": 0.1, "catalyst_bed_position": "quartz boat at reactor center", "temperature_setpoint_C": 900,
        "pressure_original": "not_reported", "Ar_flow_original": "1000 sccm", "Ar_flow_sccm": 1000, "total_flow_original": "1000 sccm", "total_flow_sccm": 1000,
        "gas_ratio_summary": "Ar only", "process_note": "Heating rate and time were not reported.",
        "evidence_text": "Catalyst was heated to 900 °C under Ar at 1000 sccm.", "evidence_location": "PDF p. 2, Section 2.2", "confidence": "high"
      },
      {
        "run_id": "PAPER_2012_DUBEY_SG1", "process_stage_id": "SG1_S02_PRETREAT", "stage_order": 2, "stage_type": "activation",
        "reactor_type": "quartz tube reactor in tube furnace", "reactor_material": "quartz", "reactor_size_summary": "10 cm inner diameter; 120 cm length",
        "catalyst_loading_mass_g": 0.1, "catalyst_bed_position": "quartz boat at reactor center", "temperature_setpoint_C": 900, "holding_time_min": 20,
        "pressure_original": "not_reported", "H2_flow_original": "200 sccm", "H2_flow_sccm": 200, "Ar_flow_original": "800 sccm", "Ar_flow_sccm": 800,
        "total_flow_original": "1000 sccm", "total_flow_sccm": 1000, "gas_ratio_summary": "Ar:H2 = 800:200 sccm (4:1)",
        "process_note": "The authors describe this step as catalyst pretreatment.",
        "evidence_text": "At 900 °C the catalyst was pretreated for 20 min in Ar/H2 at 800/200 sccm.", "evidence_location": "PDF p. 2, Section 2.2", "confidence": "high"
      },
      {
        "run_id": "PAPER_2012_DUBEY_SG1", "process_stage_id": "SG1_S03_GROWTH", "stage_order": 3, "stage_type": "growth",
        "reactor_type": "quartz tube reactor in tube furnace", "reactor_material": "quartz", "reactor_size_summary": "10 cm inner diameter; 120 cm length",
        "catalyst_loading_mass_g": 0.1, "catalyst_bed_position": "quartz boat at reactor center", "temperature_setpoint_C": 900, "holding_time_min": 30,
        "temperature_effect_summary": "Only 900 °C was tested in the reported growth comparison; no temperature window was established.",
        "pressure_original": "not_reported", "carbon_source": "CH4", "CH4_flow_original": "1000 sccm", "CH4_flow_sccm": 1000,
        "H2_flow_original": "200 sccm", "H2_flow_sccm": 200, "Ar_flow_original": "1000 sccm", "Ar_flow_sccm": 1000,
        "total_flow_original": "2200 sccm", "total_flow_sccm": 2200, "gas_ratio_summary": "Ar:CH4:H2 = 1000:1000:200 sccm (5:5:1)", "CH4_volume_fraction_percent": 45.45,
        "process_note": "CH4 volume fraction is calculated as 1000/2200; all gas flows are reported values.",
        "evidence_text": "CNT growth used Ar/CH4/H2 at 1000/1000/200 sccm and 900 °C for 30 min.", "evidence_location": "PDF p. 2, Section 2.2", "confidence": "high"
      },
      {
        "run_id": "PAPER_2012_DUBEY_SG1", "process_stage_id": "SG1_S04_COOLING", "stage_order": 4, "stage_type": "cooling",
        "reactor_type": "quartz tube reactor in tube furnace", "reactor_material": "quartz", "reactor_size_summary": "10 cm inner diameter; 120 cm length",
        "catalyst_loading_mass_g": 0.1, "catalyst_bed_position": "quartz boat at reactor center", "start_temperature_C": 900,
        "cooling_condition": "cooled to room temperature in Ar", "pressure_original": "not_reported", "Ar_flow_original": "500 sccm", "Ar_flow_sccm": 500,
        "total_flow_original": "500 sccm", "total_flow_sccm": 500, "gas_ratio_summary": "Ar only",
        "evidence_text": "The reactor was cooled to room temperature under Ar at 500 sccm.", "evidence_location": "PDF p. 2, Section 2.2", "confidence": "high"
      },
      {
        "run_id": "PAPER_2012_DUBEY_SG2", "process_stage_id": "SG2_S01_HEATING", "stage_order": 1, "stage_type": "heating",
        "reactor_type": "quartz tube reactor in tube furnace", "reactor_material": "quartz", "reactor_size_summary": "10 cm inner diameter; 120 cm length",
        "catalyst_loading_mass_g": 0.1, "catalyst_bed_position": "quartz boat at reactor center", "temperature_setpoint_C": 900,
        "pressure_original": "not_reported", "Ar_flow_original": "1000 sccm", "Ar_flow_sccm": 1000, "total_flow_original": "1000 sccm", "total_flow_sccm": 1000,
        "gas_ratio_summary": "Ar only", "process_note": "Heating rate and time were not reported.",
        "evidence_text": "Catalyst was heated to 900 °C under Ar at 1000 sccm.", "evidence_location": "PDF p. 2, Section 2.2", "confidence": "high"
      },
      {
        "run_id": "PAPER_2012_DUBEY_SG2", "process_stage_id": "SG2_S02_PRETREAT", "stage_order": 2, "stage_type": "activation",
        "reactor_type": "quartz tube reactor in tube furnace", "reactor_material": "quartz", "reactor_size_summary": "10 cm inner diameter; 120 cm length",
        "catalyst_loading_mass_g": 0.1, "catalyst_bed_position": "quartz boat at reactor center", "temperature_setpoint_C": 900, "holding_time_min": 20,
        "pressure_original": "not_reported", "H2_flow_original": "200 sccm", "H2_flow_sccm": 200, "Ar_flow_original": "800 sccm", "Ar_flow_sccm": 800,
        "total_flow_original": "1000 sccm", "total_flow_sccm": 1000, "gas_ratio_summary": "Ar:H2 = 800:200 sccm (4:1)",
        "process_note": "The authors describe this step as catalyst pretreatment.",
        "evidence_text": "At 900 °C the catalyst was pretreated for 20 min in Ar/H2 at 800/200 sccm.", "evidence_location": "PDF p. 2, Section 2.2", "confidence": "high"
      },
      {
        "run_id": "PAPER_2012_DUBEY_SG2", "process_stage_id": "SG2_S03_GROWTH", "stage_order": 3, "stage_type": "growth",
        "reactor_type": "quartz tube reactor in tube furnace", "reactor_material": "quartz", "reactor_size_summary": "10 cm inner diameter; 120 cm length",
        "catalyst_loading_mass_g": 0.1, "catalyst_bed_position": "quartz boat at reactor center", "temperature_setpoint_C": 900, "holding_time_min": 30,
        "temperature_effect_summary": "Only 900 °C was tested in the reported growth comparison; no temperature window was established.",
        "pressure_original": "not_reported", "carbon_source": "CH4", "CH4_flow_original": "1000 sccm", "CH4_flow_sccm": 1000,
        "H2_flow_original": "200 sccm", "H2_flow_sccm": 200, "Ar_flow_original": "1000 sccm", "Ar_flow_sccm": 1000,
        "total_flow_original": "2200 sccm", "total_flow_sccm": 2200, "gas_ratio_summary": "Ar:CH4:H2 = 1000:1000:200 sccm (5:5:1)", "CH4_volume_fraction_percent": 45.45,
        "process_note": "CH4 volume fraction is calculated as 1000/2200; all gas flows are reported values.",
        "evidence_text": "CNT growth used Ar/CH4/H2 at 1000/1000/200 sccm and 900 °C for 30 min.", "evidence_location": "PDF p. 2, Section 2.2", "confidence": "high"
      },
      {
        "run_id": "PAPER_2012_DUBEY_SG2", "process_stage_id": "SG2_S04_COOLING", "stage_order": 4, "stage_type": "cooling",
        "reactor_type": "quartz tube reactor in tube furnace", "reactor_material": "quartz", "reactor_size_summary": "10 cm inner diameter; 120 cm length",
        "catalyst_loading_mass_g": 0.1, "catalyst_bed_position": "quartz boat at reactor center", "start_temperature_C": 900,
        "cooling_condition": "cooled to room temperature in Ar", "pressure_original": "not_reported", "Ar_flow_original": "500 sccm", "Ar_flow_sccm": 500,
        "total_flow_original": "500 sccm", "total_flow_sccm": 500, "gas_ratio_summary": "Ar only",
        "evidence_text": "The reactor was cooled to room temperature under Ar at 500 sccm.", "evidence_location": "PDF p. 2, Section 2.2", "confidence": "high"
      },
      {
        "run_id": "PAPER_2012_DUBEY_SG3", "process_stage_id": "SG3_S01_HEATING", "stage_order": 1, "stage_type": "heating",
        "reactor_type": "quartz tube reactor in tube furnace", "reactor_material": "quartz", "reactor_size_summary": "10 cm inner diameter; 120 cm length",
        "catalyst_loading_mass_g": 0.1, "catalyst_bed_position": "quartz boat at reactor center", "temperature_setpoint_C": 900,
        "pressure_original": "not_reported", "Ar_flow_original": "1000 sccm", "Ar_flow_sccm": 1000, "total_flow_original": "1000 sccm", "total_flow_sccm": 1000,
        "gas_ratio_summary": "Ar only", "process_note": "Heating rate and time were not reported.",
        "evidence_text": "Catalyst was heated to 900 °C under Ar at 1000 sccm.", "evidence_location": "PDF p. 2, Section 2.2", "confidence": "high"
      },
      {
        "run_id": "PAPER_2012_DUBEY_SG3", "process_stage_id": "SG3_S02_PRETREAT", "stage_order": 2, "stage_type": "activation",
        "reactor_type": "quartz tube reactor in tube furnace", "reactor_material": "quartz", "reactor_size_summary": "10 cm inner diameter; 120 cm length",
        "catalyst_loading_mass_g": 0.1, "catalyst_bed_position": "quartz boat at reactor center", "temperature_setpoint_C": 900, "holding_time_min": 20,
        "pressure_original": "not_reported", "H2_flow_original": "200 sccm", "H2_flow_sccm": 200, "Ar_flow_original": "800 sccm", "Ar_flow_sccm": 800,
        "total_flow_original": "1000 sccm", "total_flow_sccm": 1000, "gas_ratio_summary": "Ar:H2 = 800:200 sccm (4:1)",
        "process_note": "The authors describe this step as catalyst pretreatment.",
        "evidence_text": "At 900 °C the catalyst was pretreated for 20 min in Ar/H2 at 800/200 sccm.", "evidence_location": "PDF p. 2, Section 2.2", "confidence": "high"
      },
      {
        "run_id": "PAPER_2012_DUBEY_SG3", "process_stage_id": "SG3_S03_GROWTH", "stage_order": 3, "stage_type": "growth",
        "reactor_type": "quartz tube reactor in tube furnace", "reactor_material": "quartz", "reactor_size_summary": "10 cm inner diameter; 120 cm length",
        "catalyst_loading_mass_g": 0.1, "catalyst_bed_position": "quartz boat at reactor center", "temperature_setpoint_C": 900, "holding_time_min": 30,
        "temperature_effect_summary": "Only 900 °C was tested in the reported growth comparison; no temperature window was established.",
        "pressure_original": "not_reported", "carbon_source": "CH4", "CH4_flow_original": "1000 sccm", "CH4_flow_sccm": 1000,
        "H2_flow_original": "200 sccm", "H2_flow_sccm": 200, "Ar_flow_original": "1000 sccm", "Ar_flow_sccm": 1000,
        "total_flow_original": "2200 sccm", "total_flow_sccm": 2200, "gas_ratio_summary": "Ar:CH4:H2 = 1000:1000:200 sccm (5:5:1)", "CH4_volume_fraction_percent": 45.45,
        "process_note": "CH4 volume fraction is calculated as 1000/2200; all gas flows are reported values.",
        "evidence_text": "CNT growth used Ar/CH4/H2 at 1000/1000/200 sccm and 900 °C for 30 min.", "evidence_location": "PDF p. 2, Section 2.2", "confidence": "high"
      },
      {
        "run_id": "PAPER_2012_DUBEY_SG3", "process_stage_id": "SG3_S04_COOLING", "stage_order": 4, "stage_type": "cooling",
        "reactor_type": "quartz tube reactor in tube furnace", "reactor_material": "quartz", "reactor_size_summary": "10 cm inner diameter; 120 cm length",
        "catalyst_loading_mass_g": 0.1, "catalyst_bed_position": "quartz boat at reactor center", "start_temperature_C": 900,
        "cooling_condition": "cooled to room temperature in Ar", "pressure_original": "not_reported", "Ar_flow_original": "500 sccm", "Ar_flow_sccm": 500,
        "total_flow_original": "500 sccm", "total_flow_sccm": 500, "gas_ratio_summary": "Ar only",
        "evidence_text": "The reactor was cooled to room temperature under Ar at 500 sccm.", "evidence_location": "PDF p. 2, Section 2.2", "confidence": "high"
      }
    ],
    "yield_quality": [
      {
        "run_id": "PAPER_2012_DUBEY_SG1",
        "product_id": "PROD_DUBEY_SG1",
        "yield_original": "73% carbon weight gain",
        "yield_definition_original": "C_weight-gain (%) = [(w_tot - w_cat) / w_cat] × 100",
        "yield_calculation_method": "reported Eq. (1); w_cat is catalyst before growth and w_tot is catalyst plus carbon after growth",
        "yield_value_standardized": 73,
        "yield_unit_standardized": "% carbon weight gain relative to catalyst",
        "yield_standardization_note": "Reported value transcribed without conversion to purified CNT mass.",
        "CNT_type_reported": "t-MWCNT with mixed carbon products",
        "CNT_type_confirmed": "mixed t-MWCNT/MWCNT/carbon fiber",
        "is_SWCNT": "no",
        "is_DWCNT": "unknown",
        "is_t_MWCNT": "yes",
        "is_MWCNT": "yes",
        "CNT_type_evidence": "SEM and TEM show thick CNTs, carbon fibers, narrow CNTs and a mixed t-MWCNT/MWCNT product.",
        "SWCNT_evidence_summary": "No SWCNT assignment; multi-wall structures and carbon fibers are visible by TEM/HRTEM.",
        "length_summary": "not_reported",
        "morphology": "non-uniform mixture of thick CNTs, carbon fibers and some t-MWCNTs",
        "Raman_IG_ID": 3.6,
        "Raman_laser_wavelength_nm": 514.5,
        "purity_wt_percent": 43,
        "amorphous_carbon_level": "non-homogeneous carbon; broad/weak DTG peak",
        "characterization_methods": "SEM; TEM/HRTEM; TGA/DTG; Raman",
        "post_treatment_or_purification": "none before SEM/TEM/TGA/Raman characterization",
        "purification_condition": "not_applicable for reported as-synthesized characterization",
        "image_or_figure_ref": "Figs. 6a-b, 7a-b, 8, 9; Table 1",
        "evidence_text": "Table 1 reports 73% weight-gain yield and 43% TGA carbon; microscopy confirms a mixed, non-uniform product.",
        "evidence_location": "PDF pp. 4, 6-8; Table 1; Figs. 6-9",
        "confidence": "high",
        "notes": "43% is TGA carbon content, not separately quantified residual-metal or application-grade purity. Diameter and length distributions were not reported."
      },
      {
        "run_id": "PAPER_2012_DUBEY_SG2",
        "product_id": "PROD_DUBEY_SG2",
        "yield_original": "452% carbon weight gain",
        "yield_definition_original": "C_weight-gain (%) = [(w_tot - w_cat) / w_cat] × 100",
        "yield_calculation_method": "reported Eq. (1); w_cat is catalyst before growth and w_tot is catalyst plus carbon after growth",
        "yield_value_standardized": 452,
        "yield_unit_standardized": "% carbon weight gain relative to catalyst",
        "yield_standardization_note": "Reported value transcribed without conversion to purified CNT mass.",
        "CNT_type_reported": "t-MWCNT",
        "CNT_type_confirmed": "t-MWCNT",
        "is_SWCNT": "no",
        "is_DWCNT": "no",
        "is_t_MWCNT": "yes",
        "is_MWCNT": "yes",
        "CNT_type_evidence": "TEM/HRTEM shows resolved 4-7 graphene walls and uniform 4-8 nm outer diameters.",
        "SWCNT_evidence_summary": "HRTEM wall count confirms multi-walled rather than single-walled tubes.",
        "outer_diameter_mean_nm": 6.6,
        "outer_diameter_range_nm": "4-8",
        "inner_diameter_or_wall_number": "4-7 graphene walls",
        "wall_number_mean": 5.5,
        "length_summary": "not_reported",
        "morphology": "uniform, entangled t-MWCNTs; isolated tubes and bundles; clean surfaces",
        "Raman_IG_ID": 4.7,
        "Raman_laser_wavelength_nm": 514.5,
        "purity_wt_percent": 85,
        "amorphous_carbon_level": "low; slight surface deposits noted by HRTEM",
        "characterization_methods": "SEM; TEM/HRTEM; TGA/DTG; Raman",
        "post_treatment_or_purification": "none before SEM/TEM/TGA/Raman characterization",
        "purification_condition": "not_applicable for reported as-synthesized characterization",
        "image_or_figure_ref": "Figs. 6c-d, 7c-d, 8, 9; Table 1",
        "evidence_text": "Table 1 reports 452% weight-gain yield and 85% TGA carbon; HRTEM gives 4-8 nm diameter and 4-7 walls.",
        "evidence_location": "PDF pp. 4, 6-8; Table 1; Figs. 6-9",
        "confidence": "high",
        "notes": "More than 95% of measured tubes were in the 4-8 nm range; length and residual metal were not reported."
      },
      {
        "run_id": "PAPER_2012_DUBEY_SG3",
        "product_id": "PROD_DUBEY_SG3",
        "yield_original": "370% carbon weight gain",
        "yield_definition_original": "C_weight-gain (%) = [(w_tot - w_cat) / w_cat] × 100",
        "yield_calculation_method": "reported Eq. (1); w_cat is catalyst before growth and w_tot is catalyst plus carbon after growth",
        "yield_value_standardized": 370,
        "yield_unit_standardized": "% carbon weight gain relative to catalyst",
        "yield_standardization_note": "Reported value transcribed without conversion to purified CNT mass.",
        "CNT_type_reported": "t-MWCNT",
        "CNT_type_confirmed": "t-MWCNT",
        "is_SWCNT": "no",
        "is_DWCNT": "no",
        "is_t_MWCNT": "yes",
        "is_MWCNT": "yes",
        "CNT_type_evidence": "TEM/HRTEM shows uniform 4-9 nm tubes with 5-8 graphene walls.",
        "SWCNT_evidence_summary": "HRTEM wall count confirms multi-walled rather than single-walled tubes.",
        "outer_diameter_mean_nm": 7.7,
        "outer_diameter_range_nm": "4-9",
        "inner_diameter_or_wall_number": "5-8 graphene walls",
        "wall_number_mean": 6.5,
        "length_summary": "not_reported",
        "morphology": "uniform, entangled t-MWCNTs with clean surfaces",
        "Raman_IG_ID": 3.1,
        "Raman_laser_wavelength_nm": 514.5,
        "purity_wt_percent": 82,
        "amorphous_carbon_level": "low by TGA/SEM description",
        "characterization_methods": "SEM; TEM/HRTEM; TGA/DTG; Raman",
        "post_treatment_or_purification": "none before SEM/TEM/TGA/Raman characterization",
        "purification_condition": "not_applicable for reported as-synthesized characterization",
        "image_or_figure_ref": "Figs. 6e-f, 7e-f, 8, 9; Table 1",
        "evidence_text": "Table 1 reports 370% weight-gain yield and 82% TGA carbon; HRTEM gives 4-9 nm diameter and 5-8 walls.",
        "evidence_location": "PDF pp. 4, 6-8; Table 1; Figs. 6-9",
        "confidence": "high",
        "notes": "Length and residual metal were not reported."
      }
    ],
    "cost_scale_review": [
      {
        "run_id": "PAPER_2012_DUBEY_SG1",
        "quantitative_cost_reported": "no",
        "catalyst_cost_signal": "[review_assessment] high Mo loading may affect catalyst cost; no prices reported",
        "purification_cost_signal": "[review_assessment] low TGA carbon content and mixed fibers imply a high purification/separation burden",
        "scale_signal_reported": "Authors describe a large-scale reactor (~100 mm i.d.); actual run used 0.1 g catalyst.",
        "scale_level_claimed": "large-scale (author wording)",
        "scale_up_issue": "Low yield and non-uniform product; throughput, lifetime, conversion and continuous operation not reported.",
        "safety_risk": "[review_assessment] CH4/H2 at 900 °C; combustible gas and high-temperature operation",
        "contains_expensive_metal": "unknown",
        "needs_H2": "yes",
        "needs_acid_washing": "unknown",
        "major_cost_driver": "[review_assessment] Ar/H2 consumption, 900 °C heating, Mo content and purification burden",
        "reproduction_value": "useful negative/control condition",
        "reproduction_priority": "low",
        "recommended_next_action": "Retain as control when reproducing SG-2; do not prioritize as a production route.",
        "missing_critical_fields": "pressure; CH4 conversion; carbon efficiency; catalyst lifetime; continuous operation; actual throughput; purification mass balance; residual metal",
        "review_note": "[review_assessment] Valuable mainly for showing why air decomposition is unfavorable.",
        "evidence_text": "Air-prepared SG-1 has the lowest BET area, 73% yield, 43% TGA carbon and mixed carbon morphology.",
        "evidence_location": "PDF pp. 4, 6-8; Table 1; Figs. 6-9",
        "confidence": "medium"
      },
      {
        "run_id": "PAPER_2012_DUBEY_SG2",
        "quantitative_cost_reported": "no",
        "catalyst_cost_signal": "[review_assessment] high Mo loading may affect catalyst cost; no prices reported",
        "purification_cost_signal": "[review_assessment] 85% TGA carbon is promising, but MgO/Fe-Mo removal and application-grade purity were not evaluated",
        "scale_signal_reported": "Authors describe large-scale synthesis and a ~100 mm i.d. reactor; actual run used 0.1 g catalyst.",
        "scale_level_claimed": "large-scale (author wording)",
        "scale_up_issue": "Gas utilization, heat/mass transfer, catalyst lifetime, pressure drop and continuous operation not reported.",
        "safety_risk": "[review_assessment] CH4/H2 at 900 °C; combustible gas and high-temperature operation",
        "contains_expensive_metal": "unknown",
        "needs_H2": "yes",
        "needs_acid_washing": "unknown",
        "major_cost_driver": "[review_assessment] Ar/H2 consumption, 900 °C heating, Mo content and downstream catalyst/support removal",
        "reported_best_condition_summary": "Fe:Mo:MgO = 1:1.5:10; citrate sol-gel; Ar decomposition at 700 °C for 2 h; CH4 growth at 900 °C for 30 min",
        "reviewed_suitable_condition": "Prioritize SG-2 as the first reproduction candidate, while measuring gas conversion and purification burden.",
        "reproduction_value": "high",
        "reproduction_priority": "high",
        "recommended_next_action": "Reproduce SG-2; verify 452% weight-gain yield, carbon selectivity, residual Fe/Mo/MgO, batch repeatability and lower Ar/H2 demand.",
        "missing_critical_fields": "pressure; CH4 conversion; carbon efficiency; catalyst lifetime; continuous operation; actual throughput; purification mass balance; residual metal; CNT length",
        "review_note": "[review_assessment] Strong paper-level candidate, but industrial suitability remains unproven because conversion, lifetime and purification data are absent.",
        "evidence_text": "SG-2 is the best reported run: 202 m²/g catalyst, 452% yield, 85% TGA carbon and uniform 4-8 nm t-MWCNTs.",
        "evidence_location": "PDF pp. 4, 7-9; Table 1; Figs. 7-9; Conclusions",
        "confidence": "medium"
      },
      {
        "run_id": "PAPER_2012_DUBEY_SG3",
        "quantitative_cost_reported": "no",
        "catalyst_cost_signal": "[review_assessment] high Mo loading may affect catalyst cost; no prices reported",
        "purification_cost_signal": "[review_assessment] 82% TGA carbon is promising, but MgO/Fe-Mo removal and application-grade purity were not evaluated",
        "scale_signal_reported": "Authors describe a large-scale reactor (~100 mm i.d.); actual run used 0.1 g catalyst.",
        "scale_level_claimed": "large-scale (author wording)",
        "scale_up_issue": "H2 catalyst decomposition adds hazard and gas demand; lifetime, conversion and continuous operation not reported.",
        "safety_risk": "[review_assessment] H2 decomposition at 700 °C plus CH4/H2 growth at 900 °C",
        "contains_expensive_metal": "unknown",
        "needs_H2": "yes",
        "needs_acid_washing": "unknown",
        "major_cost_driver": "[review_assessment] H2/Ar consumption, 900 °C heating, Mo content and downstream catalyst/support removal",
        "reported_best_condition_summary": "Fe:Mo:MgO = 1:1.5:10; citrate sol-gel; H2 decomposition at 700 °C for 2 h; CH4 growth at 900 °C for 30 min",
        "reviewed_suitable_condition": "Use as a direct comparison to SG-2 to determine whether H2 decomposition offers any reproducible benefit.",
        "reproduction_value": "medium-high comparison",
        "reproduction_priority": "medium",
        "recommended_next_action": "Compare SG-3 with SG-2 under identical batches; test whether the extra H2 preparation step is justified by product consistency.",
        "missing_critical_fields": "pressure; CH4 conversion; carbon efficiency; catalyst lifetime; continuous operation; actual throughput; purification mass balance; residual metal; CNT length",
        "review_note": "[review_assessment] Good-quality product but lower yield, larger mean diameter and lower Raman IG/ID than SG-2.",
        "evidence_text": "SG-3 gives 210 m²/g catalyst, 370% yield, 82% TGA carbon and uniform 4-9 nm t-MWCNTs.",
        "evidence_location": "PDF pp. 4, 7-9; Table 1; Figs. 7-9; Conclusions",
        "confidence": "medium"
      }
    ]
  },
  "evidence_index": [
    {"scope": "source", "field": "title_and_doi", "value": "Synthesis of thin-multiwalled carbon nanotubes by Fe-Mo/MgO catalyst using sol-gel method; DOI 10.5714/CL.2012.13.2.099", "value_status": "reported", "confidence": "high", "evidence_location": "PDF p. 1", "evidence_summary": "Title page provides article identity, authors, journal, year and DOI."},
    {"scope": "all_runs", "field": "catalyst_composition", "value": "Fe:Mo:MgO = 1:1.5:10 molar", "value_status": "reported", "confidence": "high", "evidence_location": "PDF p. 2, Section 2.1", "evidence_summary": "The authors identify this composition as the best in their composition study."},
    {"scope": "all_runs", "field": "catalyst_preparation", "value": "citrate sol-gel; citric acid ratio 1:1.2; pH about 1; dry 120 °C 5 h", "value_status": "reported", "confidence": "high", "evidence_location": "PDF pp. 2-3, Sections 2.1 and 3.1", "evidence_summary": "Preparation and complexing details are explicitly described."},
    {"scope": "SG1_SG2_SG3", "field": "thermal_decomposition_atmosphere", "value": "air / Ar 500 sccm / H2 500 sccm at 700 °C for 2 h", "value_status": "reported", "confidence": "high", "evidence_location": "PDF p. 2, Section 2.1", "evidence_summary": "These three atmospheres define SG-1, SG-2 and SG-3."},
    {"scope": "all_runs", "field": "growth_program", "value": "0.1 g catalyst; 900 °C; Ar/H2 pretreatment 800/200 sccm for 20 min; Ar/CH4/H2 1000/1000/200 sccm for 30 min", "value_status": "reported", "confidence": "high", "evidence_location": "PDF p. 2, Section 2.2", "evidence_summary": "The same methane CCVD program is used for all three catalysts."},
    {"scope": "SG1", "field": "yield_and_carbon_content", "value": "73% weight gain; 43% TGA carbon", "value_status": "reported", "confidence": "high", "evidence_location": "PDF p. 4, Table 1", "evidence_summary": "Table 1 reports the two metrics and their bases."},
    {"scope": "SG2", "field": "yield_and_carbon_content", "value": "452% weight gain; 85% TGA carbon", "value_status": "reported", "confidence": "high", "evidence_location": "PDF p. 4, Table 1", "evidence_summary": "SG-2 has the highest reported product yield."},
    {"scope": "SG3", "field": "yield_and_carbon_content", "value": "370% weight gain; 82% TGA carbon", "value_status": "reported", "confidence": "high", "evidence_location": "PDF p. 4, Table 1", "evidence_summary": "SG-3 is intermediate between SG-1 and SG-2."},
    {"scope": "SG1", "field": "CNT_type", "value": "mixed t-MWCNT/MWCNT/carbon fiber", "value_status": "reported", "confidence": "high", "evidence_location": "PDF pp. 6-7, Figs. 6a-b and 7a-b", "evidence_summary": "SEM and TEM show a non-uniform mixed product."},
    {"scope": "SG2", "field": "diameter_and_walls", "value": "4-8 nm; mean 6.6 ± 0.1 nm; 4-7 walls", "value_status": "reported", "confidence": "high", "evidence_location": "PDF pp. 7-8, Figs. 7c-d", "evidence_summary": "More than 95% of measured tubes fall in the reported range."},
    {"scope": "SG3", "field": "diameter_and_walls", "value": "4-9 nm; mean 7.7 ± 0.1 nm; 5-8 walls", "value_status": "reported", "confidence": "high", "evidence_location": "PDF pp. 7-8, Figs. 7e-f", "evidence_summary": "HRTEM supports a uniform t-MWCNT assignment."},
    {"scope": "SG1_SG2_SG3", "field": "Raman_IG_ID", "value": "3.6 / 4.7 / 3.1", "value_status": "reported", "confidence": "high", "evidence_location": "PDF p. 8, Fig. 9", "evidence_summary": "Figure labels report IG/ID for each catalyst product."},
    {"scope": "all_runs", "field": "purification", "value": "none before characterization", "value_status": "reported", "confidence": "high", "evidence_location": "PDF p. 6, Section 3.3", "evidence_summary": "The paper explicitly notes that microscopy was performed without purification."}
  ],
  "source_level_observations": [
    "The paper compares catalyst precursor decomposition atmosphere, not CNT growth temperature.",
    "Ar and H2 decomposition improve Fe-Mo dispersion relative to air; Ar gives the best combined yield and product quality.",
    "High Mo content is presented as beneficial for Fe shielding and methane aromatization, but no lower-Mo run table is provided in this paper."
  ],
  "valuable_unmapped_information": [
    "TEM-EDS spot atomic ratios differ from the nominal bulk Fe:Mo ratio and were retained only in catalyst notes.",
    "XPS binding-energy details and catalyst oxidation states are mechanistically valuable but not expanded into dedicated v1 columns."
  ]
}
