Repository: edwardwwwy/CNT-PatSight

# CNT-PatSight

> **从碳纳米管文献到可追溯、可比较、可用于研发决策的实验级数据。**<br>
> From CNT literature to evidence-grounded, run-level experimental intelligence.
CNT-PatSight 是一个面向碳纳米管研发的数据工程与分析项目。它将论文中分散在正文、表格、图片和补充材料里的催化剂、反应器、气体程序、工艺条件和产品结果，整理成**实验运行级八表数据**，并始终保留字段到原始证据的回查链路。

本项目集中展示我在实习期间完成的四类工作：

1. 建设 CNT 文献发现、筛选、全文解析和实验级结构化管线；
2. 建立抽取质量 Benchmark，对实验记录、工艺参数和结果字段做定量评估；
3. 针对甲烷热 CVD 粉体 MWCNT 子集开展跨文献工艺流程对比；
4. 将公司实验报告映射到统一八表，并与文献工艺窗口进行对照分析。

[项目成果](#项目成果一览) · [质量 Benchmark](#抽取质量-benchmark) · [工艺对比](#甲烷热-cvd-粉体-mwcnt-工艺对比) · [公司案例](#公司实验与文献对照案例) · [八表模型](#八表数据模型) · [快速开始](#快速开始)

---

## 项目成果一览

| 成果 | 当前规模 | 访客可以看到什么 |
|---|---:|---|
| 文献数据底座 | **1,487** 条标准化元数据 | 来源归一化、保守去重、A/B/C/M/R 分层筛选 |
| 全文结构化 | **509** 篇来源级解析结果 | 章节、表格、图注、段落和稳定证据定位 |
| 证据候选库 | **47,836** 条候选证据 | 催化剂、工艺、气体、产率、表征、纯化和规模安全信息 |
| 实验级数据 | A 类 **66** 篇、B 类 **139** 篇、C 类 **450** 篇提取包 | 来源、run、催化剂、工艺、结果和审核问题之间的关联 |
| 数据契约 | **8 张表、183 个字段** | 统一字段、单位、缺失状态、证据状态和外键关系 |
| 质量验证 | 筛选 Benchmark + A/B 实验字段人工审计 | 不只报告“抽了多少”，也量化“哪些值可信、哪些值需要修正” |

> **当前定位：** 这是一个 evidence-grounded research preview。现有结果适合作为带原文回查能力的候选数据和分析基础；未经正式审核的记录不应直接视为金标准或模型训练标签。

## 为什么要做这个项目

普通文献检索可以回答“哪些论文提到了 CNT 合成”，但很难直接回答研发人员真正关心的问题：

- Fe、Fe–Mo、Fe–Co 催化剂分别在什么载体和温度窗口下工作？
- 同一篇论文中的多组实验是否被正确拆成独立运行？
- 升温、还原、生长和冷却阶段各自使用了什么气体程序？
- 文献中的“产率”究竟表示生长倍率、碳产率、质量增益、生产率还是转化率？
- MWCNT 的管径、BET、Raman 或 TGA 结果究竟属于哪个样品和哪个 run？
- 一个数据库值是作者直接报告、单位标准化、图中估读、项目推断，还是根本没有报告？
- 公司实验处于文献工艺窗口的中心、边界还是空白区域？

CNT-PatSight 的目标不是把论文压缩成摘要，而是把这些问题转化为**可查询、可比较、可审核的实验记录**。

## 我在实习期间完成的工作

### 1. 文献到实验数据的完整链路

建立了从元数据 API 到八表数据的端到端流程，包括：

- OpenAlex、Semantic Scholar、Crossref 和 Unpaywall 元数据采集；
- DOI、标题、年份、作者和期刊联合去重；
- A/B/C/M/R 文献优先级筛选；
- 合法开放全文发现、下载、哈希校验和缓存；
- PDF/HTML 章节、表格、图注和证据段落解析；
- 论文级来源向实验级 run 的拆分；
- 八表映射、外键校验、字段证据校验和问题日志生成。

### 2. 抽取质量 Benchmark

对质量的评估从“整篇论文是否相关”深入到实验字段层面，定量检查：

- 实验系列是否完整，成功与失败 run 是否都被保留；
- 催化剂、温度、时间、压力和气体流量是否与原文一致；
- 生长倍率、管径、BET、Raman、TGA 等结果是否绑定到正确样品；
- 原始单位、换算值、近似符号和结果定义是否被保留；
- 每个关键字段能否定位到实际页面、表格、图片或正文段落；
- `reported`、`normalized`、`calculated`、`inferred` 和 `not_reported` 是否被正确区分。

### 3. 甲烷热 CVD 粉体 MWCNT 工艺对比

将分析范围限定到可比性更高的“甲烷 + 热 CVD + 粉体 MWCNT”子集，避免把等离子体 CVD、浮游催化剂、阵列 CNT 和不同产率定义直接混在一起。

在同一分析框架下比较：

- Fe、Fe–Mo、Fe–Co 等催化体系；
- MgO、Al₂O₃ 等载体；
- 温度、生长时间、还原/惰性/碳源气体流程；
- 生长倍率、CNT 管径和 BET；
- 文献冲突、异常值、实验系列缺项和关键工艺空白。

### 4. 公司实验与文献对照

将公司实验报告映射到与文献完全相同的八表契约，再进行同口径比较，以回答：

- 公司条件位于已报道文献工艺窗口的什么位置；
- 公司生长倍率、管径和 BET 在同类数据中处于什么水平；
- 公司结论是否与跨文献趋势一致；
- 当前实验记录缺少哪些影响复现和解释的关键变量；
- 下一轮应优先安排哪些控制变量实验。

公司原始实验和未公开研发信息不进入公共仓库；公开部分只保留可复用的方法、数据模型和脱敏后的流程说明。

---

## 抽取质量 Benchmark

项目将 Benchmark 分成两个层次。第一层评估“文献有没有筛对”，第二层评估“实验事实有没有抽对”。两者不能用同一个准确率代替。

### 1. 文献筛选与去重 Benchmark

冻结版本日期为 **2026-07-16**。

| 指标 | 结果 |
|---|---:|
| 标准化元数据语料 | **1,487 条** |
| 分层人工复核 | **120 / 120** |
| Tier-A precision | **95.74%** |
| 加权 Tier-A+B 目标召回率估计 | **90.56%** |
| 复核样本中的 Tier-R 错误排除 | **0 / 25** |
| 去重审计 | **23 个决策，抽样未发现错误** |

机器可读结果：[benchmark_metrics.json](data/benchmark/results/screening_benchmark/benchmark_metrics.json)

这些指标只评价元数据筛选和去重，不代表 PDF 解析或实验字段抽取准确率。

### 2. 实验级记录与字段抽取 Benchmark

#### A 类随机人工复核

从 66 篇已提取论文中固定随机抽取 10 篇、20 个 run：

| 指标 | 结果 |
|---|---:|
| 检查关键值 | **121** |
| 原文直接支持 | **113 / 121，93.4%** |
| 加入明确限定的标准化/图中估读值后 | **119 / 121，98.3%** |
| 类别级检查点 | **160** |
| 严格通过 / 部分通过 / 失败 | **117 / 24 / 19** |
| 完全无原文依据的值 | **2**，均为未报告压力被填成常压 |

完整报告：[八表数据随机 10 篇人工复核报告](reports/manual_quality_audit_10_20260717.md)

#### B 类随机人工复核

从当时已进入八表交付的 93 篇 B 类论文中固定哈希抽取 10 篇，阅读全文并检查 59 个成果 run、64 条工艺记录和 270 条证据：

| 判定 | 论文数 |
|---|---:|
| 完全通过 | **0** |
| 限定通过 | **4** |
| 需要修正 | **5** |
| 重大修正 | **1** |

主要系统性问题包括：

- 6/10 篇论文、40/64 条工艺记录被补入原文未报告的 `atmospheric / 101.325 kPa`；
- 表征字段跨 run 或跨样品继承；
- 图中近似值被包装为不带限定的精确值；
- 同一名义条件的冲突结果被静默合并；
- 实验系列成员漏项，或失败 run 继承成功样品的产品结论；
- 成本、安全和规模判断被误标为作者直接报告。

完整报告：[B 类数据随机抽样质量审计](reports/b_class_quality_audit_10_20260720.md)

这组结果的价值在于暴露问题，而不是制造一个过度乐观的综合准确率。审计结论直接推动了新版 B 类重做规则：禁止无来源默认压力、默认实验规模和默认催化剂状态，并要求字段级证据与 campaign 完整性对账。

### 3. 质量提升闭环

```mermaid
flowchart LR
    A[候选实验记录] --> B[Schema / 外键校验]
    B --> C[单位与合理范围校验]
    C --> D[字段级证据 grounding]
    D --> E[实验系列完整性检查]
    E --> F[固定抽样人工阅读全文]
    F --> G[问题分类与根因分析]
    G --> H[更新规则和提取协议]
    H --> A
```

自动规则负责发现结构错误、非法单位、孤立外键和明显异常；人工审核负责判断 run 边界、样品归属、图表语义和论文上下文。二者共同决定一条记录能否从 `needs_review` 升级为正式数据。

---

## 甲烷热 CVD 粉体 MWCNT 工艺对比

### 为什么先限定一个子集

CNT 文献的“产率”和“质量”高度依赖反应器、碳源、产品形态和测量定义。如果直接混合所有路线，容易得到没有物理意义的相关性。因此本项目首先限定：

```text
carbon source = methane
synthesis route = thermal CVD
product form = powder
CNT family = MWCNT
```

然后再在子集内做催化剂、载体、工艺和结果比较。

# Interim data

这里只保存可由 `raw/` 重建的当前状态：

- `parsed_text/by_source/<source_id>.parsed.json`：每来源一个解析文件；
- `extraction/{A,B,C}/<source_id>.extraction.json`：每来源一个八表抽取包；
- `evidence/evidence_candidates.jsonl`：候选证据；
- `review_queue/pending.jsonl` 与 `resolved.jsonl`：当前审核队列；
- `extraction_manifest.csv`：抽取包索引和 SHA-256。

批次日志、旧尝试、渲染文件和 SQLite 运行状态不属于这里。

File: data/interim/P003_Pan_2025_FeMo_MgO_Methane_CNT/evidence_index.csv
evidence_id,source_id,run_id,target_table,target_record_id,target_fields,evidence_type,value_status,source_section,source_locator,source_object_ref,evidence_text,evidence_summary,confidence,linked_issue_id,notes
EVID_P003_0001,P003_Pan_2025_FeMo_MgO_Methane_CNT,P003_FE,catalyst_system,P003_FE_CAT,record_level,record_support,reported,Experimental 2.2-2.4; Results 3.1-3.4; Figs. 1-3,"p.2, section 2.2; pp.3-6, Figs. 1 and 3",section 2.2; Figs.,Catalysts prepared by impregnation/hydrothermal treatment; Fe=0.03 mol/mol MgO and specified Mo loading.,Fe/MgO; Fe; impregnation followed by hydrothermal treatment,high,not_applicable,migrated_from_v0.3_row_evidence
EVID_P003_0002,P003_Pan_2025_FeMo_MgO_Methane_CNT,P003_FE_MO01,catalyst_system,P003_FE_MO01_CAT,record_level,record_support,reported,Experimental 2.2-2.4; Results 3.1-3.4; Figs. 1-3,"p.2, section 2.2; pp.3-6, Figs. 1 and 3",section 2.2; Figs.,Catalysts prepared by impregnation/hydrothermal treatment; Fe=0.03 mol/mol MgO and specified Mo loading.,Fe-0.1Mo/MgO; Fe; Mo; impregnation followed by hydrothermal treatment,high,not_applicable,migrated_from_v0.3_row_evidence
EVID_P003_0003,P003_Pan_2025_FeMo_MgO_Methane_CNT,P003_FE_MO05,catalyst_system,P003_FE_MO05_CAT,record_level,record_support,reported,Experimental 2.2-2.4; Results 3.1-3.4; Figs. 1-3,"p.2, section 2.2; pp.3-6, Figs. 1 and 3",section 2.2; Figs.,Catalysts prepared by impregnation/hydrothermal treatment; Fe=0.03 mol/mol MgO and specified Mo loading.,Fe-0.5Mo/MgO; Fe; Mo; impregnation followed by hydrothermal treatment,high,not_applicable,migrated_from_v0.3_row_evidence
EVID_P003_0004,P003_Pan_2025_FeMo_MgO_Methane_CNT,P003_FE_MO1,catalyst_system,P003_FE_MO1_CAT,record_level,record_support,reported,Experimental 2.2-2.4; Results 3.1-3.4; Figs. 1-3,"p.2, section 2.2; pp.3-6, Figs. 1 and 3",section 2.2; Figs.,Catalysts prepared by impregnation/hydrothermal treatment; Fe=0.03 mol/mol MgO and specified Mo loading.,Fe-1Mo/MgO; Fe; Mo; impregnation followed by hydrothermal treatment,high,not_applicable,migrated_from_v0.3_row_evidence
EVID_P003_0005,P003_Pan_2025_FeMo_MgO_Methane_CNT,P003_MO,catalyst_system,P003_MO_CAT,record_level,record_support,reported,Experimental 2.2-2.4; Results 3.1-3.4; Figs. 1-3,"p.2, section 2.2; pp.3-6, Figs. 1 and 3",section 2.2; Figs.,Catalysts prepared by impregnation/hydrothermal treatment; Fe=0.03 mol/mol MgO and specified Mo loading.,Mo/MgO; Mo; impregnation followed by hydrothermal treatment,high,not_applicable,migrated_from_v0.3_row_evidence
EVID_P003_0006,P003_Pan_2025_FeMo_MgO_Methane_CNT,P003_FE,reactor_process_gas,P003_FE_HEAT,record_level,record_support,reported,Experimental 2.2-2.4; Results 3.1-3.4; Figs. 1-3,"p.2, section 2.3",section 2.3,150 mg catalyst was heated to 850 C at 10 C/min in helium.,heating; 850; He heating atmosphere; Fresh catalyst heated to growth temperature in He.,high,not_applicable,migrated_from_v0.3_row_evidence
EVID_P003_0007,P003_Pan_2025_FeMo_MgO_Methane_CNT,P003_FE,reactor_process_gas,P003_FE_GROWTH,record_level,record_support,reported,Experimental 2.2-2.4; Results 3.1-3.4; Figs. 1-3,"p.2, section 2.3",section 2.3,Pure CH4 at 20 mL/min was introduced for 30 min at 850 C.,growth; 850; pure CH4; Methane catalytic pyrolysis; 30 min product values.,high,not_applicable,migrated_from_v0.3_row_evidence
EVID_P003_0008,P003_Pan_2025_FeMo_MgO_Methane_CNT,P003_FE,reactor_process_gas,P003_FE_COOL,record_level,record_support,reported,Experimental 2.2-2.4; Results 3.1-3.4; Figs. 1-3,"p.2, section 2.3",section 2.3,Reactor cooled in helium.,cooling; He cooling atmosphere,high,not_applicable,migrated_from_v0.3_row_evidence
EVID_P003_0009,P003_Pan_2025_FeMo_MgO_Methane_CNT,P003_FE_MO01,reactor_process_gas,P003_FE_MO01_HEAT,record_level,record_support,reported,Experimental 2.2-2.4; Results 3.1-3.4; Figs. 1-3,"p.2, section 2.3",section 2.3,150 mg catalyst was heated to 850 C at 10 C/min in helium.,heating; 850; He heating atmosphere; Fresh catalyst heated to growth temperature in He.,high,not_applicable,migrated_from_v0.3_row_evidence
EVID_P003_0010,P003_Pan_2025_FeMo_MgO_Methane_CNT,P003_FE_MO01,reactor_process_gas,P003_FE_MO01_GROWTH,record_level,record_support,reported,Experimental 2.2-2.4; Results 3.1-3.4; Figs. 1-3,"p.2, section 2.3",section 2.3,Pure CH4 at 20 mL/min was introduced for 30 min at 850 C.,growth; 850; pure CH4; Methane catalytic pyrolysis; 30 min product values.,high,not_applicable,migrated_from_v0.3_row_evidence
EVID_P003_0011,P003_Pan_2025_FeMo_MgO_Methane_CNT,P003_FE_MO01,reactor_process_gas,P003_FE_MO01_COOL,record_level,record_support,reported,Experimental 2.2-2.4; Results 3.1-3.4; Figs. 1-3,"p.2, section 2.3",section 2.3,Reactor cooled in helium.,cooling; He cooling atmosphere,high,not_applicable,migrated_from_v0.3_row_evidence
EVID_P003_0012,P003_Pan_2025_FeMo_MgO_Methane_CNT,P003_FE_MO05,reactor_process_gas,P003_FE_MO05_HEAT,record_level,record_support,reported,Experimental 2.2-2.4; Results 3.1-3.4; Figs. 1-3,"p.2, section 2.3",section 2.3,150 mg catalyst was heated to 850 C at 10 C/min in helium.,heating; 850; He heating atmosphere; Fresh catalyst heated to growth temperature in He.,high,not_applicable,migrated_from_v0.3_row_evidence
EVID_P003_0013,P003_Pan_2025_FeMo_MgO_Methane_CNT,P003_FE_MO05,reactor_process_gas,P003_FE_MO05_GROWTH,record_level,record_support,reported,Experimental 2.2-2.4; Results 3.1-3.4; Figs. 1-3,"p.2, section 2.3",section 2.3,Pure CH4 at 20 mL/min was introduced for 30 min at 850 C.,growth; 850; pure CH4; Methane catalytic pyrolysis; 30 min product values.,high,not_applicable,migrated_from_v0.3_row_evidence
EVID_P003_0014,P003_Pan_2025_FeMo_MgO_Methane_CNT,P003_FE_MO05,reactor_process_gas,P003_FE_MO05_COOL,record_level,record_support,reported,Experimental 2.2-2.4; Results 3.1-3.4; Figs. 1-3,"p.2, section 2.3",section 2.3,Reactor cooled in helium.,cooling; He cooling atmosphere,high,not_applicable,migrated_from_v0.3_row_evidence
EVID_P003_0015,P003_Pan_2025_FeMo_MgO_Methane_CNT,P003_FE_MO1,reactor_process_gas,P003_FE_MO1_HEAT,record_level,record_support,reported,Experimental 2.2-2.4; Results 3.1-3.4; Figs. 1-3,"p.2, section 2.3",section 2.3,150 mg catalyst was heated to 850 C at 10 C/min in helium.,heating; 850; He heating atmosphere; Fresh catalyst heated to growth temperature in He.,high,not_applicable,migrated_from_v0.3_row_evidence
EVID_P003_0016,P003_Pan_2025_FeMo_MgO_Methane_CNT,P003_FE_MO1,reactor_process_gas,P003_FE_MO1_GROWTH,record_level,record_support,reported,Experimental 2.2-2.4; Results 3.1-3.4; Figs. 1-3,"p.2, section 2.3",section 2.3,Pure CH4 at 20 mL/min was introduced for 30 min at 850 C.,growth; 850; pure CH4; Methane catalytic pyrolysis; 30 min product values.,high,not_applicable,migrated_from_v0.3_row_evidence
EVID_P003_0017,P003_Pan_2025_FeMo_MgO_Methane_CNT,P003_FE_MO1,reactor_process_gas,P003_FE_MO1_COOL,record_level,record_support,reported,Experimental 2.2-2.4; Results 3.1-3.4; Figs. 1-3,"p.2, section 2.3",section 2.3,Reactor cooled in helium.,cooling; He cooling atmosphere,high,not_applicable,migrated_from_v0.3_row_evidence
EVID_P003_0018,P003_Pan_2025_FeMo_MgO_Methane_CNT,P003_MO,reactor_process_gas,P003_MO_HEAT,record_level,record_support,reported,Experimental 2.2-2.4; Results 3.1-3.4; Figs. 1-3,"p.2, section 2.3",section 2.3,150 mg catalyst was heated to 850 C at 10 C/min in helium.,heating; 850; He heating atmosphere; Fresh catalyst heated to growth temperature in He.,high,not_applicable,migrated_from_v0.3_row_evidence
EVID_P003_0019,P003_Pan_2025_FeMo_MgO_Methane_CNT,P003_MO,reactor_process_gas,P003_MO_GROWTH,record_level,record_support,reported,Experimental 2.2-2.4; Results 3.1-3.4; Figs. 1-3,"p.2, section 2.3",section 2.3,Pure CH4 at 20 mL/min was introduced for 30 min at 850 C.,growth; 850; pure CH4; Methane catalytic pyrolysis; 30 min product values.,high,not_applicable,migrated_from_v0.3_row_evidence
EVID_P003_0020,P003_Pan_2025_FeMo_MgO_Methane_CNT,P003_MO,reactor_process_gas,P003_MO_COOL,record_level,record_support,reported,Experimental 2.2-2.4; Results 3.1-3.4; Figs. 1-3,"p.2, section 2.3",section 2.3,Reactor cooled in helium.,cooling; He cooling atmosphere,high,not_applicable,migrated_from_v0.3_row_evidence
EVID_P003_0021,P003_Pan_2025_FeMo_MgO_Methane_CNT,P003_FE,yield_quality,P003_FE_PRODUCT,record_level,record_support,reported,Experimental 2.2-2.4; Results 3.1-3.4; Figs. 1-3,"pp.4-5, section 3.2 and Fig. 2",section 3.2; Fig. 2,"0.16 g carbon/g catalyst in 30 min; TEM directly identified SWCNTs and DWCNTs; entangled CNTs; inner diameter 3-10 nm, mean 6.2 nm.",0.16 g carbon/g catalyst in 30 min; mixed SWCNT/DWCNT; randomly entangled,high,not_applicable,migrated_from_v0.3_row_evidence
EVID_P003_0022,P003_Pan_2025_FeMo_MgO_Methane_CNT,P003_FE_MO01,yield_quality,P003_FE_MO01_PRODUCT,record_level,record_support,reported,Experimental 2.2-2.4; Results 3.1-3.4; Figs. 1-3,"pp.4-5, section 3.2 and Fig. 2",section 3.2; Fig. 2,"0.40 g carbon/g catalyst in 30 min; TEM showed a large number of SWCNTs; inner diameter 3-15 nm, mean 7.9 nm.",0.40 g carbon/g catalyst in 30 min; SWCNT; SWCNTs erect or lying on catalyst surface,high,not_applicable,migrated_from_v0.3_row_evidence
EVID_P003_0023,P003_Pan_2025_FeMo_MgO_Methane_CNT,P003_FE_MO05,yield_quality,P003_FE_MO05_PRODUCT,record_level,record_support,reported,Experimental 2.2-2.4; Results 3.1-3.4; Figs. 1-3,"pp.4-5, section 3.2 and Fig. 2",section 3.2; Fig. 2,approximately 0.88 g carbon/g catalyst in 30 min (read from Fig. 2f); TEM showed MWCNT-dominated product; mean inner diameter 13.6 nm.,approximately 0.88 g carbon/g catalyst in 30 min (read from Fig. 2f); MWCNT; multi-walled nanotubes,high,not_applicable,migrated_from_v0.3_row_evidence
EVID_P003_0024,P003_Pan_2025_FeMo_MgO_Methane_CNT,P003_FE_MO1,yield_quality,P003_FE_MO1_PRODUCT,record_level,record_support,reported,Experimental 2.2-2.4; Results 3.1-3.4; Figs. 1-3,"pp.4-5, section 3.2 and Fig. 2",section 3.2; Fig. 2,1.03 g carbon/g catalyst in 30 min; TEM showed MWCNT-dominated product; mean inner diameter 15.7 nm.,1.03 g carbon/g catalyst in 30 min; MWCNT; multi-walled nanotubes,high,not_applicable,migrated_from_v0.3_row_evidence
EVID_P003_0025,P003_Pan_2025_FeMo_MgO_Methane_CNT,P003_MO,yield_quality,P003_MO_PRODUCT,record_level,record_support,reported,Experimental 2.2-2.4; Results 3.1-3.4; Figs. 1-3,"pp.4-5, section 3.2 and Fig. 2",section 3.2; Fig. 2,0.08 g carbon/g catalyst in 30 min; TEM showed graphitic layers/graphene and no evidence of CNT formation.,0.08 g carbon/g catalyst in 30 min; no_CNT_graphite; graphite flakes,high,not_applicable,migrated_from_v0.3_row_evidence
EVID_P003_0026,P003_Pan_2025_FeMo_MgO_Methane_CNT,P003_FE,cost_scale_review,P003_FE,record_level,record_support,reported,Experimental 2.2-2.4; Results 3.1-3.4; Figs. 1-3,"p.2, section 2.3",section 2.3,150 mg catalyst in a horizontal quartz tube; no cost or scale calculation reported.,laboratory quartz-tube experiment; actual_0.150g_lab_batch; First-pass reported facts only; no industrial score or recommendation assigned.,medium,not_applicable,migrated_from_v0.3_row_evidence
EVID_P003_0027,P003_Pan_2025_FeMo_MgO_Methane_CNT,P003_FE_MO01,cost_scale_review,P003_FE_MO01,record_level,record_support,reported,Experimental 2.2-2.4; Results 3.1-3.4; Figs. 1-3,"p.2, section 2.3",section 2.3,150 mg catalyst in a horizontal quartz tube; no cost or scale calculation reported.,laboratory quartz-tube experiment; actual_0.150g_lab_batch; First-pass reported facts only; no industrial score or recommendation assigned.,medium,not_applicable,migrated_from_v0.3_row_evidence
EVID_P003_0028,P003_Pan_2025_FeMo_MgO_Methane_CNT,P003_FE_MO05,cost_scale_review,P003_FE_MO05,record_level,record_support,reported,Experimental 2.2-2.4; Results 3.1-3.4; Figs. 1-3,"p.2, section 2.3",section 2.3,150 mg catalyst in a horizontal quartz tube; no cost or scale calculation reported.,laboratory quartz-tube experiment; actual_0.150g_lab_batch; First-pass reported facts only; no industrial score or recommendation assigned.,medium,not_applicable,migrated_from_v0.3_row_evidence
EVID_P003_0029,P003_Pan_2025_FeMo_MgO_Methane_CNT,P003_FE_MO1,cost_scale_review,P003_FE_MO1,record_level,record_support,reported,Experimental 2.2-2.4; Results 3.1-3.4; Figs. 1-3,"p.2, section 2.3",section 2.3,150 mg catalyst in a horizontal quartz tube; no cost or scale calculation reported.,laboratory quartz-tube experiment; actual_0.150g_lab_batch; First-pass reported facts only; no industrial score or recommendation assigned.,medium,not_applicable,migrated_from_v0.3_row_evidence
EVID_P003_0030,P003_Pan_2025_FeMo_MgO_Methane_CNT,P003_MO,cost_scale_review,P003_MO,record_level,record_support,reported,Experimental 2.2-2.4; Results 3.1-3.4; Figs. 1-3,"p.2, section 2.3",section 2.3,150 mg catalyst in a horizontal quartz tube; no cost or scale calculation reported.,laboratory quartz-tube experiment; actual_0.150g_lab_batch; First-pass reported facts only; no industrial score or recommendation assigned.,medium,not_applicable,migrated_from_v0.3_row_evidence
EVID_P003_0031,P003_Pan_2025_FeMo_MgO_Methane_CNT,not_applicable,source_master,P003_Pan_2025_FeMo_MgO_Methane_CNT,notes,source_observation,reported,not_separately_reported,"pp.6, section 3.4",section 3.4,Mo addition progressively increased carbon yield and significantly enhanced graphitic carbon selectivity.,Mo promotes carbon diffusion/graphitization through carbide-related Fe-Mo interactions.,high,not_applicable,tags=Fe-Mo;methane_pyrolysis;mechanism; Mechanistic rationale for promoter selection.; legacy_observation_id=OBS_P003_001
EVID_P003_0032,P003_Pan_2025_FeMo_MgO_Methane_CNT,not_applicable,source_master,P003_Pan_2025_FeMo_MgO_Methane_CNT,notes,source_observation,reported,not_separately_reported,"p.6, section 3.4",section 3.4,the dominant CNT structure shifts from single- and double-walled to multi-walled,Increasing Mo coarsened particles and shifted SW/DW products toward MWCNTs.,high,ISS_P003_001,tags=Mo_loading;CNT_type;particle_size; Shows yield/selectivity tradeoff and prevents treating all Fe-Mo products as one CNT class.; legacy_observation_id=OBS_P003_002
EVID_P003_0033,P003_Pan_2025_FeMo_MgO_Methane_CNT,not_applicable,source_master,P003_Pan_2025_FeMo_MgO_Methane_CNT,notes,source_observation,reported,not_separately_reported,"p.4, section 3.2",section 3.2,no evidence of CNT formation was observed,Mo/MgO alone produced graphite rather than CNTs.,high,not_applicable,tags=Mo/MgO;no_CNT;graphite; Negative control establishes Fe as essential for CNT nucleation.; legacy_observation_id=OBS_P003_003
EVID_P003_0034,P003_Pan_2025_FeMo_MgO_Methane_CNT,not_applicable,source_master,P003_Pan_2025_FeMo_MgO_Methane_CNT,notes,source_observation,reported,not_separately_reported,"p.6, section 3.4; Fig. S8",section 3.4; Fig. S8,Fe-1Mo demonstrated sustained activity,Fe-1Mo retained activity beyond 1 h whereas lower-Mo catalysts plateaued within 30 min.,high,not_applicable,"tags=durability;Fe-1Mo; Useful durability signal, but demonstrated only in a 150 mg lab batch.; legacy_observation_id=OBS_P003_004"
EVID_P003_0035,P003_Pan_2025_FeMo_MgO_Methane_CNT,not_applicable,source_master,P003_Pan_2025_FeMo_MgO_Methane_CNT,notes,source_observation,reported,not_separately_reported,"p.4, Fig. 2f",Fig. 2f,carbon productivity is illustrated in Fig. 2f,Fe-0.5Mo carbon productivity is only graph-readable in the main paper.,medium,ISS_P003_002,tags=yield;figure_reading; Approximate graph reading must be human-checked against source data/supplement.; legacy_observation_id=OBS_P003_005
