Repository: edwardwwwy/CNT-PatSight

# CNT-PatSight

> **从碳纳米管文献到可追溯、可比较、可用于研发决策的实验级数据。**<br>
> From CNT literature to evidence-grounded, run-level experimental intelligence.
CNT-PatSight 是一个面向碳纳米管研发的数据工程与分析项目。它将论文中分散在正文、表格、图片和补充材料里的催化剂、反应器、气体程序、工艺条件和产品结果，整理成**实验运行级八表数据**，并始终保留字段到原始证据的回查链路。

本项目集中展示我在实习期间完成的四类工作：

1. 建设 CNT 文献发现、筛选、全文解析和实验级结构化管线；
2. 建立抽取质量 Benchmark，对实验记录、工艺参数和结果字段做定量评估；
3. 针对甲烷热 CVD 粉体 MWCNT 子集开展跨文献工艺流程对比；
4. 将公司实验报告映射到统一八表，并与文献工艺窗口进行对照分析。

[项目成果](#项目成果一览) · [质量 Benchmark](#抽取质量-benchmark) · [工艺对比](#甲烷热-cvd-粉体-mwcnt-工艺对比) · [公司案例](#公司实验与文献对照案例) · [八表模型](#八表数据模型) · [快速开始](#快速开始)

---

## 项目成果一览

| 成果 | 当前规模 | 访客可以看到什么 |
|---|---:|---|
| 文献数据底座 | **1,487** 条标准化元数据 | 来源归一化、保守去重、A/B/C/M/R 分层筛选 |
| 全文结构化 | **509** 篇来源级解析结果 | 章节、表格、图注、段落和稳定证据定位 |
| 证据候选库 | **47,836** 条候选证据 | 催化剂、工艺、气体、产率、表征、纯化和规模安全信息 |
| 实验级数据 | A 类 **66** 篇、B 类 **139** 篇、C 类 **450** 篇提取包 | 来源、run、催化剂、工艺、结果和审核问题之间的关联 |
| 数据契约 | **8 张表、183 个字段** | 统一字段、单位、缺失状态、证据状态和外键关系 |
| 质量验证 | 筛选 Benchmark + A/B 实验字段人工审计 | 不只报告“抽了多少”，也量化“哪些值可信、哪些值需要修正” |

> **当前定位：** 这是一个 evidence-grounded research preview。现有结果适合作为带原文回查能力的候选数据和分析基础；未经正式审核的记录不应直接视为金标准或模型训练标签。

## 为什么要做这个项目

普通文献检索可以回答“哪些论文提到了 CNT 合成”，但很难直接回答研发人员真正关心的问题：

- Fe、Fe–Mo、Fe–Co 催化剂分别在什么载体和温度窗口下工作？
- 同一篇论文中的多组实验是否被正确拆成独立运行？
- 升温、还原、生长和冷却阶段各自使用了什么气体程序？
- 文献中的“产率”究竟表示生长倍率、碳产率、质量增益、生产率还是转化率？
- MWCNT 的管径、BET、Raman 或 TGA 结果究竟属于哪个样品和哪个 run？
- 一个数据库值是作者直接报告、单位标准化、图中估读、项目推断，还是根本没有报告？
- 公司实验处于文献工艺窗口的中心、边界还是空白区域？

CNT-PatSight 的目标不是把论文压缩成摘要，而是把这些问题转化为**可查询、可比较、可审核的实验记录**。

## 我在实习期间完成的工作

### 1. 文献到实验数据的完整链路

建立了从元数据 API 到八表数据的端到端流程，包括：

- OpenAlex、Semantic Scholar、Crossref 和 Unpaywall 元数据采集；
- DOI、标题、年份、作者和期刊联合去重；
- A/B/C/M/R 文献优先级筛选；
- 合法开放全文发现、下载、哈希校验和缓存；
- PDF/HTML 章节、表格、图注和证据段落解析；
- 论文级来源向实验级 run 的拆分；
- 八表映射、外键校验、字段证据校验和问题日志生成。

### 2. 抽取质量 Benchmark

对质量的评估从“整篇论文是否相关”深入到实验字段层面，定量检查：

- 实验系列是否完整，成功与失败 run 是否都被保留；
- 催化剂、温度、时间、压力和气体流量是否与原文一致；
- 生长倍率、管径、BET、Raman、TGA 等结果是否绑定到正确样品；
- 原始单位、换算值、近似符号和结果定义是否被保留；
- 每个关键字段能否定位到实际页面、表格、图片或正文段落；
- `reported`、`normalized`、`calculated`、`inferred` 和 `not_reported` 是否被正确区分。

### 3. 甲烷热 CVD 粉体 MWCNT 工艺对比

将分析范围限定到可比性更高的“甲烷 + 热 CVD + 粉体 MWCNT”子集，避免把等离子体 CVD、浮游催化剂、阵列 CNT 和不同产率定义直接混在一起。

在同一分析框架下比较：

- Fe、Fe–Mo、Fe–Co 等催化体系；
- MgO、Al₂O₃ 等载体；
- 温度、生长时间、还原/惰性/碳源气体流程；
- 生长倍率、CNT 管径和 BET；
- 文献冲突、异常值、实验系列缺项和关键工艺空白。

### 4. 公司实验与文献对照

将公司实验报告映射到与文献完全相同的八表契约，再进行同口径比较，以回答：

- 公司条件位于已报道文献工艺窗口的什么位置；
- 公司生长倍率、管径和 BET 在同类数据中处于什么水平；
- 公司结论是否与跨文献趋势一致；
- 当前实验记录缺少哪些影响复现和解释的关键变量；
- 下一轮应优先安排哪些控制变量实验。

公司原始实验和未公开研发信息不进入公共仓库；公开部分只保留可复用的方法、数据模型和脱敏后的流程说明。

---

## 抽取质量 Benchmark

项目将 Benchmark 分成两个层次。第一层评估“文献有没有筛对”，第二层评估“实验事实有没有抽对”。两者不能用同一个准确率代替。

### 1. 文献筛选与去重 Benchmark

冻结版本日期为 **2026-07-16**。

| 指标 | 结果 |
|---|---:|
| 标准化元数据语料 | **1,487 条** |
| 分层人工复核 | **120 / 120** |
| Tier-A precision | **95.74%** |
| 加权 Tier-A+B 目标召回率估计 | **90.56%** |
| 复核样本中的 Tier-R 错误排除 | **0 / 25** |
| 去重审计 | **23 个决策，抽样未发现错误** |

机器可读结果：[benchmark_metrics.json](data/benchmark/results/screening_benchmark/benchmark_metrics.json)

这些指标只评价元数据筛选和去重，不代表 PDF 解析或实验字段抽取准确率。

### 2. 实验级记录与字段抽取 Benchmark

#### A 类随机人工复核

从 66 篇已提取论文中固定随机抽取 10 篇、20 个 run：

| 指标 | 结果 |
|---|---:|
| 检查关键值 | **121** |
| 原文直接支持 | **113 / 121，93.4%** |
| 加入明确限定的标准化/图中估读值后 | **119 / 121，98.3%** |
| 类别级检查点 | **160** |
| 严格通过 / 部分通过 / 失败 | **117 / 24 / 19** |
| 完全无原文依据的值 | **2**，均为未报告压力被填成常压 |

完整报告：[八表数据随机 10 篇人工复核报告](reports/manual_quality_audit_10_20260717.md)

#### B 类随机人工复核

从当时已进入八表交付的 93 篇 B 类论文中固定哈希抽取 10 篇，阅读全文并检查 59 个成果 run、64 条工艺记录和 270 条证据：

| 判定 | 论文数 |
|---|---:|
| 完全通过 | **0** |
| 限定通过 | **4** |
| 需要修正 | **5** |
| 重大修正 | **1** |

主要系统性问题包括：

- 6/10 篇论文、40/64 条工艺记录被补入原文未报告的 `atmospheric / 101.325 kPa`；
- 表征字段跨 run 或跨样品继承；
- 图中近似值被包装为不带限定的精确值；
- 同一名义条件的冲突结果被静默合并；
- 实验系列成员漏项，或失败 run 继承成功样品的产品结论；
- 成本、安全和规模判断被误标为作者直接报告。

完整报告：[B 类数据随机抽样质量审计](reports/b_class_quality_audit_10_20260720.md)

这组结果的价值在于暴露问题，而不是制造一个过度乐观的综合准确率。审计结论直接推动了新版 B 类重做规则：禁止无来源默认压力、默认实验规模和默认催化剂状态，并要求字段级证据与 campaign 完整性对账。

### 3. 质量提升闭环

```mermaid
flowchart LR
    A[候选实验记录] --> B[Schema / 外键校验]
    B --> C[单位与合理范围校验]
    C --> D[字段级证据 grounding]
    D --> E[实验系列完整性检查]
    E --> F[固定抽样人工阅读全文]
    F --> G[问题分类与根因分析]
    G --> H[更新规则和提取协议]
    H --> A
```

自动规则负责发现结构错误、非法单位、孤立外键和明显异常；人工审核负责判断 run 边界、样品归属、图表语义和论文上下文。二者共同决定一条记录能否从 `needs_review` 升级为正式数据。

---

## 甲烷热 CVD 粉体 MWCNT 工艺对比

### 为什么先限定一个子集

CNT 文献的“产率”和“质量”高度依赖反应器、碳源、产品形态和测量定义。如果直接混合所有路线，容易得到没有物理意义的相关性。因此本项目首先限定：

```text
carbon source = methane
synthesis route = thermal CVD
product form = powder
CNT family = MWCNT
```

然后再在子集内做催化剂、载体、工艺和结果比较。

# Interim data

这里只保存可由 `raw/` 重建的当前状态：

- `parsed_text/by_source/<source_id>.parsed.json`：每来源一个解析文件；
- `extraction/{A,B,C}/<source_id>.extraction.json`：每来源一个八表抽取包；
- `evidence/evidence_candidates.jsonl`：候选证据；
- `review_queue/pending.jsonl` 与 `resolved.jsonl`：当前审核队列；
- `extraction_manifest.csv`：抽取包索引和 SHA-256。

批次日志、旧尝试、渲染文件和 SQLite 运行状态不属于这里。

File: data/interim/P006_Saetang_2024_NiMo_MgO_Biogas_CNT/reactor_process_gas.csv
run_id,process_stage_id,stage_order,stage_type,reactor_type,scale_level,reactor_material,reactor_size_summary,reactor_setup_summary,catalyst_loading_mass_g,temperature_setpoint_C,temperature_range_reported_C,temperature_program_summary,holding_time_min,heating_rate_C_min,cooling_condition,pressure_original,pressure_kPa,carbon_source,carbon_source_flow_original,carbon_source_flow_sccm,reducing_gas,reducing_gas_flow_original,reducing_gas_flow_sccm,inert_gas,inert_gas_flow_original,inert_gas_flow_sccm,cofeed_or_reactive_gas,cofeed_flow_original,cofeed_flow_sccm,total_flow_original,total_flow_sccm,gas_composition_summary,GHSV_or_residence_time,process_note
P006_T700_R15_3H,P006_T700_R15_3H_REDUCTION,1,reduction,fixed-bed horizontal quartz tube,lab_fixed_bed,quartz,25.3 mm ID x 110 cm; quartz boat 2 x 3 x 10 cm,quartz/porcelain boat at reactor center,0.5,1000,not_reported,not_reported,not_reported,10,not_applicable,atmospheric,101.325,not_applicable,not_reported,not_reported,H2,75 mL/min,75,not_applicable,not_reported,not_reported,not_reported,not_reported,not_reported,75 mL/min,75,H2 reduction,not_reported,H2 activation before reaction.
P006_T700_R15_3H,P006_T700_R15_3H_GROWTH,2,growth,fixed-bed horizontal quartz tube,lab_fixed_bed,quartz,25.3 mm ID x 110 cm,quartz/porcelain boat at reactor center,0.5,700,not_reported,not_reported,180,not_reported,not_applicable,atmospheric,101.325,CH4,240.0 mL/min,240.0,not_applicable,not_reported,not_reported,not_applicable,not_reported,not_reported,CO2,CO2 160.0 mL/min,2,400 mL/min,400,CH4:CO2=1.5:1; CO2 160.0 mL/min,"48,000 mL/g-h",Temperature-series run.
P006_T700_R15_3H,P006_T700_R15_3H_COOL,3,cooling,fixed-bed horizontal quartz tube,lab_fixed_bed,quartz,25.3 mm ID x 110 cm,quartz/porcelain boat at reactor center,0.5,not_reported,not_reported,not_reported,not_reported,not_reported,cooled to room temperature under He,atmospheric,101.325,not_applicable,not_reported,not_reported,not_applicable,not_reported,not_reported,He,"He flow, rate not reported",not_reported,not_reported,not_reported,not_reported,not_reported,not_reported,"He cooling; He flow, rate not reported",not_reported,not_reported
P006_T800_R15_3H,P006_T800_R15_3H_REDUCTION,1,reduction,fixed-bed horizontal quartz tube,lab_fixed_bed,quartz,25.3 mm ID x 110 cm; quartz boat 2 x 3 x 10 cm,quartz/porcelain boat at reactor center,0.5,1000,not_reported,not_reported,not_reported,10,not_applicable,atmospheric,101.325,not_applicable,not_reported,not_reported,H2,75 mL/min,75,not_applicable,not_reported,not_reported,not_reported,not_reported,not_reported,75 mL/min,75,H2 reduction,not_reported,H2 activation before reaction.
P006_T800_R15_3H,P006_T800_R15_3H_GROWTH,2,growth,fixed-bed horizontal quartz tube,lab_fixed_bed,quartz,25.3 mm ID x 110 cm,quartz/porcelain boat at reactor center,0.5,800,not_reported,not_reported,180,not_reported,not_applicable,atmospheric,101.325,CH4,240.0 mL/min,240.0,not_applicable,not_reported,not_reported,not_applicable,not_reported,not_reported,CO2,CO2 160.0 mL/min,2,400 mL/min,400,CH4:CO2=1.5:1; CO2 160.0 mL/min,"48,000 mL/g-h",Temperature-series run.
P006_T800_R15_3H,P006_T800_R15_3H_COOL,3,cooling,fixed-bed horizontal quartz tube,lab_fixed_bed,quartz,25.3 mm ID x 110 cm,quartz/porcelain boat at reactor center,0.5,not_reported,not_reported,not_reported,not_reported,not_reported,cooled to room temperature under He,atmospheric,101.325,not_applicable,not_reported,not_reported,not_applicable,not_reported,not_reported,He,"He flow, rate not reported",not_reported,not_reported,not_reported,not_reported,not_reported,not_reported,"He cooling; He flow, rate not reported",not_reported,not_reported
P006_T900_R15_3H,P006_T900_R15_3H_REDUCTION,1,reduction,fixed-bed horizontal quartz tube,lab_fixed_bed,quartz,25.3 mm ID x 110 cm; quartz boat 2 x 3 x 10 cm,quartz/porcelain boat at reactor center,0.5,1000,not_reported,not_reported,not_reported,10,not_applicable,atmospheric,101.325,not_applicable,not_reported,not_reported,H2,75 mL/min,75,not_applicable,not_reported,not_reported,not_reported,not_reported,not_reported,75 mL/min,75,H2 reduction,not_reported,H2 activation before reaction.
P006_T900_R15_3H,P006_T900_R15_3H_GROWTH,2,growth,fixed-bed horizontal quartz tube,lab_fixed_bed,quartz,25.3 mm ID x 110 cm,quartz/porcelain boat at reactor center,0.5,900,not_reported,not_reported,180,not_reported,not_applicable,atmospheric,101.325,CH4,240.0 mL/min,240.0,not_applicable,not_reported,not_reported,not_applicable,not_reported,not_reported,CO2,CO2 160.0 mL/min,2,400 mL/min,400,CH4:CO2=1.5:1; CO2 160.0 mL/min,"48,000 mL/g-h",Temperature-series run.
P006_T900_R15_3H,P006_T900_R15_3H_COOL,3,cooling,fixed-bed horizontal quartz tube,lab_fixed_bed,quartz,25.3 mm ID x 110 cm,quartz/porcelain boat at reactor center,0.5,not_reported,not_reported,not_reported,not_reported,not_reported,cooled to room temperature under He,atmospheric,101.325,not_applicable,not_reported,not_reported,not_applicable,not_reported,not_reported,He,"He flow, rate not reported",not_reported,not_reported,not_reported,not_reported,not_reported,not_reported,"He cooling; He flow, rate not reported",not_reported,not_reported
P006_T1000_R15_3H,P006_T1000_R15_3H_REDUCTION,1,reduction,fixed-bed horizontal quartz tube,lab_fixed_bed,quartz,25.3 mm ID x 110 cm; quartz boat 2 x 3 x 10 cm,quartz/porcelain boat at reactor center,0.5,1000,not_reported,not_reported,not_reported,10,not_applicable,atmospheric,101.325,not_applicable,not_reported,not_reported,H2,75 mL/min,75,not_applicable,not_reported,not_reported,not_reported,not_reported,not_reported,75 mL/min,75,H2 reduction,not_reported,H2 activation before reaction.
P006_T1000_R15_3H,P006_T1000_R15_3H_GROWTH,2,growth,fixed-bed horizontal quartz tube,lab_fixed_bed,quartz,25.3 mm ID x 110 cm,quartz/porcelain boat at reactor center,0.5,1000,not_reported,not_reported,180,not_reported,not_applicable,atmospheric,101.325,CH4,240.0 mL/min,240.0,not_applicable,not_reported,not_reported,not_applicable,not_reported,not_reported,CO2,CO2 160.0 mL/min,2,400 mL/min,400,CH4:CO2=1.5:1; CO2 160.0 mL/min,"48,000 mL/g-h",Temperature-series run.
P006_T1000_R15_3H,P006_T1000_R15_3H_COOL,3,cooling,fixed-bed horizontal quartz tube,lab_fixed_bed,quartz,25.3 mm ID x 110 cm,quartz/porcelain boat at reactor center,0.5,not_reported,not_reported,not_reported,not_reported,not_reported,cooled to room temperature under He,atmospheric,101.325,not_applicable,not_reported,not_reported,not_applicable,not_reported,not_reported,He,"He flow, rate not reported",not_reported,not_reported,not_reported,not_reported,not_reported,not_reported,"He cooling; He flow, rate not reported",not_reported,not_reported
P006_T1100_R15_3H,P006_T1100_R15_3H_REDUCTION,1,reduction,fixed-bed horizontal quartz tube,lab_fixed_bed,quartz,25.3 mm ID x 110 cm; quartz boat 2 x 3 x 10 cm,quartz/porcelain boat at reactor center,0.5,1000,not_reported,not_reported,not_reported,10,not_applicable,atmospheric,101.325,not_applicable,not_reported,not_reported,H2,75 mL/min,75,not_applicable,not_reported,not_reported,not_reported,not_reported,not_reported,75 mL/min,75,H2 reduction,not_reported,H2 activation before reaction.
P006_T1100_R15_3H,P006_T1100_R15_3H_GROWTH,2,growth,fixed-bed horizontal quartz tube,lab_fixed_bed,quartz,25.3 mm ID x 110 cm,quartz/porcelain boat at reactor center,0.5,1100,not_reported,not_reported,180,not_reported,not_applicable,atmospheric,101.325,CH4,240.0 mL/min,240.0,not_applicable,not_reported,not_reported,not_applicable,not_reported,not_reported,CO2,CO2 160.0 mL/min,2,400 mL/min,400,CH4:CO2=1.5:1; CO2 160.0 mL/min,"48,000 mL/g-h",Temperature-series run.
P006_T1100_R15_3H,P006_T1100_R15_3H_COOL,3,cooling,fixed-bed horizontal quartz tube,lab_fixed_bed,quartz,25.3 mm ID x 110 cm,quartz/porcelain boat at reactor center,0.5,not_reported,not_reported,not_reported,not_reported,not_reported,cooled to room temperature under He,atmospheric,101.325,not_applicable,not_reported,not_reported,not_applicable,not_reported,not_reported,He,"He flow, rate not reported",not_reported,not_reported,not_reported,not_reported,not_reported,not_reported,"He cooling; He flow, rate not reported",not_reported,not_reported
P006_T800_R10_3H,P006_T800_R10_3H_REDUCTION,1,reduction,fixed-bed horizontal quartz tube,lab_fixed_bed,quartz,25.3 mm ID x 110 cm; quartz boat 2 x 3 x 10 cm,quartz/porcelain boat at reactor center,0.5,1000,not_reported,not_reported,not_reported,10,not_applicable,atmospheric,101.325,not_applicable,not_reported,not_reported,H2,75 mL/min,75,not_applicable,not_reported,not_reported,not_reported,not_reported,not_reported,75 mL/min,75,H2 reduction,not_reported,H2 activation before reaction.
P006_T800_R10_3H,P006_T800_R10_3H_GROWTH,2,growth,fixed-bed horizontal quartz tube,lab_fixed_bed,quartz,25.3 mm ID x 110 cm,quartz/porcelain boat at reactor center,0.5,800,not_reported,not_reported,180,not_reported,not_applicable,atmospheric,101.325,CH4,200.0 mL/min,200.0,not_applicable,not_reported,not_reported,not_applicable,not_reported,not_reported,CO2,CO2 200.0 mL/min,2,400 mL/min,400,CH4:CO2=1:1; CO2 200.0 mL/min,"48,000 mL/g-h",Biogas-composition series; component flows calculated from total flow and reported ratio.
P006_T800_R10_3H,P006_T800_R10_3H_COOL,3,cooling,fixed-bed horizontal quartz tube,lab_fixed_bed,quartz,25.3 mm ID x 110 cm,quartz/porcelain boat at reactor center,0.5,not_reported,not_reported,not_reported,not_reported,not_reported,cooled to room temperature under He,atmospheric,101.325,not_applicable,not_reported,not_reported,not_applicable,not_reported,not_reported,He,"He flow, rate not reported",not_reported,not_reported,not_reported,not_reported,not_reported,not_reported,"He cooling; He flow, rate not reported",not_reported,not_reported
P006_T800_R05_3H,P006_T800_R05_3H_REDUCTION,1,reduction,fixed-bed horizontal quartz tube,lab_fixed_bed,quartz,25.3 mm ID x 110 cm; quartz boat 2 x 3 x 10 cm,quartz/porcelain boat at reactor center,0.5,1000,not_reported,not_reported,not_reported,10,not_applicable,atmospheric,101.325,not_applicable,not_reported,not_reported,H2,75 mL/min,75,not_applicable,not_reported,not_reported,not_reported,not_reported,not_reported,75 mL/min,75,H2 reduction,not_reported,H2 activation before reaction.
P006_T800_R05_3H,P006_T800_R05_3H_GROWTH,2,growth,fixed-bed horizontal quartz tube,lab_fixed_bed,quartz,25.3 mm ID x 110 cm,quartz/porcelain boat at reactor center,0.5,800,not_reported,not_reported,180,not_reported,not_applicable,atmospheric,101.325,CH4,133.332 mL/min,133.332,not_applicable,not_reported,not_reported,not_applicable,not_reported,not_reported,CO2,CO2 266.668 mL/min,2,400 mL/min,400,CH4:CO2=0.5:1; CO2 266.668 mL/min,"48,000 mL/g-h",Biogas-composition series; component flows calculated from total flow and reported ratio.
P006_T800_R05_3H,P006_T800_R05_3H_COOL,3,cooling,fixed-bed horizontal quartz tube,lab_fixed_bed,quartz,25.3 mm ID x 110 cm,quartz/porcelain boat at reactor center,0.5,not_reported,not_reported,not_reported,not_reported,not_reported,cooled to room temperature under He,atmospheric,101.325,not_applicable,not_reported,not_reported,not_applicable,not_reported,not_reported,He,"He flow, rate not reported",not_reported,not_reported,not_reported,not_reported,not_reported,not_reported,"He cooling; He flow, rate not reported",not_reported,not_reported
P006_T800_R15_20H,P006_T800_R15_20H_REDUCTION,1,reduction,fixed-bed horizontal quartz tube,lab_fixed_bed,quartz,25.3 mm ID x 110 cm; quartz boat 2 x 3 x 10 cm,quartz/porcelain boat at reactor center,0.25,1000,not_reported,not_reported,not_reported,10,not_applicable,atmospheric,101.325,not_applicable,not_reported,not_reported,H2,75 mL/min,75,not_applicable,not_reported,not_reported,not_reported,not_reported,not_reported,75 mL/min,75,H2 reduction,not_reported,H2 activation before reaction.
P006_T800_R15_20H,P006_T800_R15_20H_GROWTH,2,growth,fixed-bed horizontal quartz tube,lab_fixed_bed,quartz,25.3 mm ID x 110 cm,quartz/porcelain boat at reactor center,0.25,800,not_reported,not_reported,1200,not_reported,not_applicable,atmospheric,101.325,CH4,120.0 mL/min,120.0,not_applicable,not_reported,not_reported,not_applicable,not_reported,not_reported,CO2,CO2 80.0 mL/min,2,200 mL/min,200,CH4:CO2=1.5:1; CO2 80.0 mL/min,"48,000 mL/g-h",Durability run; half catalyst mass and feed flow relative to 3 h test.
P006_T800_R15_20H,P006_T800_R15_20H_COOL,3,cooling,fixed-bed horizontal quartz tube,lab_fixed_bed,quartz,25.3 mm ID x 110 cm,quartz/porcelain boat at reactor center,0.25,not_reported,not_reported,not_reported,not_reported,not_reported,cooled to room temperature under He,atmospheric,101.325,not_applicable,not_reported,not_reported,not_applicable,not_reported,not_reported,He,"He flow, rate not reported",not_reported,not_reported,not_reported,not_reported,not_reported,not_reported,"He cooling; He flow, rate not reported",not_reported,not_reported
