Repository: edwardwwwy/CNT-PatSight

# CNT-PatSight

> **从碳纳米管文献到可追溯、可比较、可用于研发决策的实验级数据。**<br>
> From CNT literature to evidence-grounded, run-level experimental intelligence.
CNT-PatSight 是一个面向碳纳米管研发的数据工程与分析项目。它将论文中分散在正文、表格、图片和补充材料里的催化剂、反应器、气体程序、工艺条件和产品结果，整理成**实验运行级八表数据**，并始终保留字段到原始证据的回查链路。

本项目集中展示我在实习期间完成的四类工作：

1. 建设 CNT 文献发现、筛选、全文解析和实验级结构化管线；
2. 建立抽取质量 Benchmark，对实验记录、工艺参数和结果字段做定量评估；
3. 针对甲烷热 CVD 粉体 MWCNT 子集开展跨文献工艺流程对比；
4. 将公司实验报告映射到统一八表，并与文献工艺窗口进行对照分析。

[项目成果](#项目成果一览) · [质量 Benchmark](#抽取质量-benchmark) · [工艺对比](#甲烷热-cvd-粉体-mwcnt-工艺对比) · [公司案例](#公司实验与文献对照案例) · [八表模型](#八表数据模型) · [快速开始](#快速开始)

---

## 项目成果一览

| 成果 | 当前规模 | 访客可以看到什么 |
|---|---:|---|
| 文献数据底座 | **1,487** 条标准化元数据 | 来源归一化、保守去重、A/B/C/M/R 分层筛选 |
| 全文结构化 | **509** 篇来源级解析结果 | 章节、表格、图注、段落和稳定证据定位 |
| 证据候选库 | **47,836** 条候选证据 | 催化剂、工艺、气体、产率、表征、纯化和规模安全信息 |
| 实验级数据 | A 类 **66** 篇、B 类 **139** 篇、C 类 **450** 篇提取包 | 来源、run、催化剂、工艺、结果和审核问题之间的关联 |
| 数据契约 | **8 张表、183 个字段** | 统一字段、单位、缺失状态、证据状态和外键关系 |
| 质量验证 | 筛选 Benchmark + A/B 实验字段人工审计 | 不只报告“抽了多少”，也量化“哪些值可信、哪些值需要修正” |

> **当前定位：** 这是一个 evidence-grounded research preview。现有结果适合作为带原文回查能力的候选数据和分析基础；未经正式审核的记录不应直接视为金标准或模型训练标签。

## 为什么要做这个项目

普通文献检索可以回答“哪些论文提到了 CNT 合成”，但很难直接回答研发人员真正关心的问题：

- Fe、Fe–Mo、Fe–Co 催化剂分别在什么载体和温度窗口下工作？
- 同一篇论文中的多组实验是否被正确拆成独立运行？
- 升温、还原、生长和冷却阶段各自使用了什么气体程序？
- 文献中的“产率”究竟表示生长倍率、碳产率、质量增益、生产率还是转化率？
- MWCNT 的管径、BET、Raman 或 TGA 结果究竟属于哪个样品和哪个 run？
- 一个数据库值是作者直接报告、单位标准化、图中估读、项目推断，还是根本没有报告？
- 公司实验处于文献工艺窗口的中心、边界还是空白区域？

CNT-PatSight 的目标不是把论文压缩成摘要，而是把这些问题转化为**可查询、可比较、可审核的实验记录**。

## 我在实习期间完成的工作

### 1. 文献到实验数据的完整链路

建立了从元数据 API 到八表数据的端到端流程，包括：

- OpenAlex、Semantic Scholar、Crossref 和 Unpaywall 元数据采集；
- DOI、标题、年份、作者和期刊联合去重；
- A/B/C/M/R 文献优先级筛选；
- 合法开放全文发现、下载、哈希校验和缓存；
- PDF/HTML 章节、表格、图注和证据段落解析；
- 论文级来源向实验级 run 的拆分；
- 八表映射、外键校验、字段证据校验和问题日志生成。

### 2. 抽取质量 Benchmark

对质量的评估从“整篇论文是否相关”深入到实验字段层面，定量检查：

- 实验系列是否完整，成功与失败 run 是否都被保留；
- 催化剂、温度、时间、压力和气体流量是否与原文一致；
- 生长倍率、管径、BET、Raman、TGA 等结果是否绑定到正确样品；
- 原始单位、换算值、近似符号和结果定义是否被保留；
- 每个关键字段能否定位到实际页面、表格、图片或正文段落；
- `reported`、`normalized`、`calculated`、`inferred` 和 `not_reported` 是否被正确区分。

### 3. 甲烷热 CVD 粉体 MWCNT 工艺对比

将分析范围限定到可比性更高的“甲烷 + 热 CVD + 粉体 MWCNT”子集，避免把等离子体 CVD、浮游催化剂、阵列 CNT 和不同产率定义直接混在一起。

在同一分析框架下比较：

- Fe、Fe–Mo、Fe–Co 等催化体系；
- MgO、Al₂O₃ 等载体；
- 温度、生长时间、还原/惰性/碳源气体流程；
- 生长倍率、CNT 管径和 BET；
- 文献冲突、异常值、实验系列缺项和关键工艺空白。

### 4. 公司实验与文献对照

将公司实验报告映射到与文献完全相同的八表契约，再进行同口径比较，以回答：

- 公司条件位于已报道文献工艺窗口的什么位置；
- 公司生长倍率、管径和 BET 在同类数据中处于什么水平；
- 公司结论是否与跨文献趋势一致；
- 当前实验记录缺少哪些影响复现和解释的关键变量；
- 下一轮应优先安排哪些控制变量实验。

公司原始实验和未公开研发信息不进入公共仓库；公开部分只保留可复用的方法、数据模型和脱敏后的流程说明。

---

## 抽取质量 Benchmark

项目将 Benchmark 分成两个层次。第一层评估“文献有没有筛对”，第二层评估“实验事实有没有抽对”。两者不能用同一个准确率代替。

### 1. 文献筛选与去重 Benchmark

冻结版本日期为 **2026-07-16**。

| 指标 | 结果 |
|---|---:|
| 标准化元数据语料 | **1,487 条** |
| 分层人工复核 | **120 / 120** |
| Tier-A precision | **95.74%** |
| 加权 Tier-A+B 目标召回率估计 | **90.56%** |
| 复核样本中的 Tier-R 错误排除 | **0 / 25** |
| 去重审计 | **23 个决策，抽样未发现错误** |

机器可读结果：[benchmark_metrics.json](data/benchmark/results/screening_benchmark/benchmark_metrics.json)

这些指标只评价元数据筛选和去重，不代表 PDF 解析或实验字段抽取准确率。

### 2. 实验级记录与字段抽取 Benchmark

#### A 类随机人工复核

从 66 篇已提取论文中固定随机抽取 10 篇、20 个 run：

| 指标 | 结果 |
|---|---:|
| 检查关键值 | **121** |
| 原文直接支持 | **113 / 121，93.4%** |
| 加入明确限定的标准化/图中估读值后 | **119 / 121，98.3%** |
| 类别级检查点 | **160** |
| 严格通过 / 部分通过 / 失败 | **117 / 24 / 19** |
| 完全无原文依据的值 | **2**，均为未报告压力被填成常压 |

完整报告：[八表数据随机 10 篇人工复核报告](reports/manual_quality_audit_10_20260717.md)

#### B 类随机人工复核

从当时已进入八表交付的 93 篇 B 类论文中固定哈希抽取 10 篇，阅读全文并检查 59 个成果 run、64 条工艺记录和 270 条证据：

| 判定 | 论文数 |
|---|---:|
| 完全通过 | **0** |
| 限定通过 | **4** |
| 需要修正 | **5** |
| 重大修正 | **1** |

主要系统性问题包括：

- 6/10 篇论文、40/64 条工艺记录被补入原文未报告的 `atmospheric / 101.325 kPa`；
- 表征字段跨 run 或跨样品继承；
- 图中近似值被包装为不带限定的精确值；
- 同一名义条件的冲突结果被静默合并；
- 实验系列成员漏项，或失败 run 继承成功样品的产品结论；
- 成本、安全和规模判断被误标为作者直接报告。

完整报告：[B 类数据随机抽样质量审计](reports/b_class_quality_audit_10_20260720.md)

这组结果的价值在于暴露问题，而不是制造一个过度乐观的综合准确率。审计结论直接推动了新版 B 类重做规则：禁止无来源默认压力、默认实验规模和默认催化剂状态，并要求字段级证据与 campaign 完整性对账。

### 3. 质量提升闭环

```mermaid
flowchart LR
    A[候选实验记录] --> B[Schema / 外键校验]
    B --> C[单位与合理范围校验]
    C --> D[字段级证据 grounding]
    D --> E[实验系列完整性检查]
    E --> F[固定抽样人工阅读全文]
    F --> G[问题分类与根因分析]
    G --> H[更新规则和提取协议]
    H --> A
```

自动规则负责发现结构错误、非法单位、孤立外键和明显异常；人工审核负责判断 run 边界、样品归属、图表语义和论文上下文。二者共同决定一条记录能否从 `needs_review` 升级为正式数据。

---

## 甲烷热 CVD 粉体 MWCNT 工艺对比

### 为什么先限定一个子集

CNT 文献的“产率”和“质量”高度依赖反应器、碳源、产品形态和测量定义。如果直接混合所有路线，容易得到没有物理意义的相关性。因此本项目首先限定：

```text
carbon source = methane
synthesis route = thermal CVD
product form = powder
CNT family = MWCNT
```

然后再在子集内做催化剂、载体、工艺和结果比较。

# Interim data

这里只保存可由 `raw/` 重建的当前状态：

- `parsed_text/by_source/<source_id>.parsed.json`：每来源一个解析文件；
- `extraction/{A,B,C}/<source_id>.extraction.json`：每来源一个八表抽取包；
- `evidence/evidence_candidates.jsonl`：候选证据；
- `review_queue/pending.jsonl` 与 `resolved.jsonl`：当前审核队列；
- `extraction_manifest.csv`：抽取包索引和 SHA-256。

批次日志、旧尝试、渲染文件和 SQLite 运行状态不属于这里。

File: data/interim/llm_extraction/validated/P001_Dubey_2012_FeMo_MgO_tMWCNT__4bb56655ca4b17f3e9b8.json
{
  "schema_version": "0.1",
  "source_id": "P001_Dubey_2012_FeMo_MgO_tMWCNT",
  "source_title": "Synthesis of thin-multiwalled carbon nanotubes by Fe-Mo/MgO catalyst using sol-gel method",
  "input_content_hash": "6e9cdd4406f7d8c71631e6ba62b01b35309c34654d3fbf37447c05c03b94c0eb",
  "extraction_scope": "candidate_spans_only",
  "run_candidates": [
    {
      "run_split_basis": "different catalyst preparation conditions and growth parameters",
      "candidate_run_id": "RUN_CAND_001",
      "confidence": 0.9,
      "run_label": "Fe-Mo/MgO catalyst synthesis of t-MWCNTs",
      "run_summary": "Synthesis of thin-multiwalled carbon nanotubes using Fe-Mo/MgO catalyst prepared by sol-gel method under various conditions.",
      "relevance_class": "high",
      "evidence_span_ids": [
        "SPAN_E48033EB57419DA29713",
        "SPAN_816F50E7DBB31475E4CF",
        "SPAN_E423DE40AC7C4897918C"
      ]
    }
  ],
  "catalyst_candidates": [
    {
      "BET_surface_area_m2_g": 202,
      "drying_condition": "120ºC for 5 h",
      "candidate_catalyst_id": "CAT_CAND_001",
      "catalyst_particle_size_range_nm": null,
      "calcination_condition": "700ºC for 2 h under Ar, air, and H2",
      "confidence": 0.9,
      "metal_ratio_original": "Fe:Mo:MgO = 1:1.5:10",
      "catalyst_label": "Fe-Mo/MgO",
      "evidence_span_ids": [
        "SPAN_E48033EB57419DA29713",
        "SPAN_E423DE40AC7C4897918C",
        "SPAN_80E5C104489ADBCC687A"
      ],
      "precursor_summary": "citrate precursor based sol-gel method",
      "activation_condition": null,
      "candidate_run_id": "RUN_CAND_001",
      "active_metals": [
        "Fe",
        "Mo"
      ],
      "preparation_method": "sol-gel",
      "preparation_detail": "Fe(NO3)3·9H2O and Mg(NO3)2·4H2O dissolved in DI water with citric acid at 1:1.2 ratio, followed by addition of (NH4)6Mo7O24·4H2O",
      "promoter": null,
      "preparation_modifier": "acid_complexing",
      "support_material": "MgO",
      "phase_or_state_summary": "solid",
      "reduction_condition": null
    }
  ],
  "process_stage_candidates": [
    {
      "inert_gas": "Ar",
      "inert_gas_flow_sccm": 500,
      "scale_level": "laboratory",
      "cofeed_or_reactive_gas": "CH4",
      "process_note": "Thermal decomposition of citrate precursor",
      "reactor_type": "quartz tube furnace",
      "holding_time_min": 120,
      "temperature_range_reported_C": "700ºC",
      "reducing_gas": "H2",
      "evidence_span_ids": [
        "SPAN_E423DE40AC7C4897918C"
      ],
      "total_flow_sccm": 2700,
      "pressure_kPa": null,
      "carbon_source": null,
      "cofeed_flow_original": "1000 sccm",
      "reducing_gas_flow_sccm": 500,
      "carbon_source_flow_sccm": null,
      "inert_gas_flow_original": "500 sccm",
      "stage_type": "other",
      "total_flow_original": "2700 sccm",
      "confidence": 0.9,
      "reactor_size_summary": "10 cm i.d. and 120 cm length",
      "reducing_gas_flow_original": "500 sccm",
      "catalyst_loading_mass_g": 0.1,
      "GHSV_or_residence_time": null,
      "candidate_stage_id": "STAGE_CAND_001",
      "candidate_run_id": "RUN_CAND_001",
      "carbon_source_flow_original": null,
      "stage_order": 1,
      "cofeed_flow_sccm": 1000,
      "temperature_setpoint_C": 700,
      "pressure_original": "atmospheric",
      "gas_composition_summary": "Ar/H2/CH4 (1000/200/1000 sccm)",
      "reactor_material": "quartz"
    },
    {
      "inert_gas": "Ar",
      "inert_gas_flow_sccm": 1000,
      "scale_level": "laboratory",
      "cofeed_or_reactive_gas": null,
      "process_note": "CNT synthesis under Ar/H2/CH4 atmosphere",
      "reactor_type": "quartz tube reactor",
      "holding_time_min": 30,
      "temperature_range_reported_C": "900ºC",
      "reducing_gas": "H2",
      "evidence_span_ids": [
        "SPAN_816F50E7DBB31475E4CF"
      ],
      "total_flow_sccm": 2200,
      "pressure_kPa": null,
      "carbon_source": "CH4",
      "cofeed_flow_original": null,
      "reducing_gas_flow_sccm": 200,
      "carbon_source_flow_sccm": 1000,
      "inert_gas_flow_original": "1000 sccm",
      "stage_type": "cnt_growth",
      "total_flow_original": "2200 sccm",
      "confidence": 0.9,
      "reactor_size_summary": "10 cm i.d. and 120 cm length",
      "reducing_gas_flow_original": "200 sccm",
      "catalyst_loading_mass_g": 0.1,
      "GHSV_or_residence_time": null,
      "candidate_stage_id": "STAGE_CAND_002",
      "candidate_run_id": "RUN_CAND_001",
      "carbon_source_flow_original": "1000 sccm",
      "stage_order": 2,
      "cofeed_flow_sccm": null,
      "temperature_setpoint_C": 900,
      "pressure_original": "atmospheric",
      "gas_composition_summary": "Ar/H2/CH4 (1000/200/1000 sccm)",
      "reactor_material": "quartz"
    }
  ],
  "product_candidates": [
    {
      "CNT_type_reported": "thin-multiwalled CNTs (t-MWCNTs)",
      "candidate_product_id": "PROD_CAND_001",
      "CNT_yield_per_catalyst_g_gcat": 0.85,
      "post_treatment_or_purification": "none",
      "CNT_productivity_g_gcat_h": null,
      "outer_diameter_range_nm": null,
      "yield_value_standardized": 85,
      "primary_yield_metric": "carbon_weight_gain_percent",
      "characterization_methods": [
        "SEM",
        "TEM",
        "HRTEM",
        "XRD",
        "TGA",
        "Raman"
      ],
      "Raman_ratio_type": "ID/IG",
      "wall_number_summary": null,
      "carbon_conversion_to_solid_percent": null,
      "confidence": 0.9,
      "yield_unit_standardized": "%",
      "morphology": "thin-multiwalled",
      "Raman_ratio_value": null,
      "evidence_span_ids": [
        "SPAN_80E5C104489ADBCC687A",
        "SPAN_B507F4272E9467EE6555"
      ],
      "purified_product_purity_wt_percent": null,
      "candidate_run_id": "RUN_CAND_001",
      "yield_calculation_method": "[(w_tot - w_cat)/w_cat] × 100",
      "CNT_type_evidence": "TEM and HRTEM images showing multiwalled structure",
      "CNT_type_confirmed": "thin-multiwalled CNTs (t-MWCNTs)",
      "carbon_source_conversion_percent": null,
      "product_mixture_summary": "CNTs with MgO support",
      "amorphous_carbon_level": null,
      "purity_basis": null,
      "TGA_carbon_content_wt_percent": 85,
      "yield_definition_original": "weight gain of catalyst before and after CNT growth",
      "yield_original": "60 (55) 73 43 202 (261) 452 85 210 (253) 370 82"
    }
  ],
  "cost_scale_candidates": [
    {
      "quantitative_cost_reported": false,
      "continuous_operation_time_h": null,
      "scale_evidence_summary": "0.1 g catalyst in quartz tube reactor",
      "cost_driver_summary": null,
      "confidence": 0.9,
      "scale_level_claimed": "laboratory",
      "evidence_span_ids": [
        "SPAN_816F50E7DBB31475E4CF"
      ],
      "scale_level_demonstrated": "laboratory",
      "candidate_run_id": "RUN_CAND_001",
      "quantitative_cost_summary": null,
      "safety_risk": null,
      "emission_or_waste": null,
      "candidate_cost_scale_id": "SCALE_CAND_001",
      "scale_up_issue": null,
      "catalyst_lifetime_or_reuse": null,
      "reactor_capacity_or_throughput": "10 cm i.d. and 120 cm length",
      "batch_stability": null
    }
  ],
  "source_observations": [
    {
      "value_status": "reported",
      "confidence": 0.9,
      "observation_type": "preparation_hint",
      "candidate_observation_id": "OBS_CAND_001",
      "summary": "Fe-Mo/MgO catalyst prepared by sol-gel method with citric acid complexing agent",
      "evidence_span_ids": [
        "SPAN_E48033EB57419DA29713"
      ]
    },
    {
      "value_status": "reported",
      "confidence": 0.9,
      "observation_type": "other",
      "candidate_observation_id": "OBS_CAND_002",
      "summary": "BET surface area of 202 m2/g for Fe-Mo/MgO catalyst",
      "evidence_span_ids": [
        "SPAN_E423DE40AC7C4897918C"
      ]
    },
    {
      "value_status": "reported",
      "confidence": 0.9,
      "observation_type": "transferable_route",
      "candidate_observation_id": "OBS_CAND_003",
      "summary": "t-MWCNTs synthesized at 900ºC using Ar/H2/CH4 gas program",
      "evidence_span_ids": [
        "SPAN_816F50E7DBB31475E4CF"
      ]
    },
    {
      "value_status": "reported",
      "confidence": 0.9,
      "observation_type": "other",
      "candidate_observation_id": "OBS_CAND_004",
      "summary": "TGA carbon content of 85% for as-synthesized t-MWCNTs",
      "evidence_span_ids": [
        "SPAN_B507F4272E9467EE6555"
      ]
    }
  ],
  "evidence_claims": [
    {
      "claim_id": "CLM_001",
      "target_type": "catalyst",
      "target_id": "CAT_CAND_001",
      "target_fields": [
        "active_metals",
        "support_material",
        "preparation_method",
        "preparation_modifier",
        "precursor_summary",
        "drying_condition",
        "calcination_condition",
        "BET_surface_area_m2_g"
      ],
      "span_ids": [
        "SPAN_E48033EB57419DA29713",
        "SPAN_E423DE40AC7C4897918C",
        "SPAN_80E5C104489ADBCC687A"
      ],
      "evidence_quote": "The catalysts were prepared by a citrate precursor based on the sol-gel technique using MgO as catalyst support",
      "value_status": "reported",
      "confidence": 0.9,
      "notes": "Catalyst preparation details including sol-gel method, citric acid complexing, and calcination conditions are reported."
    }
  ],
  "review_issues": [
    {
      "candidate_issue_id": "ISSUE_CAND_001",
      "candidate_run_id": "RUN_CAND_001",
      "issue_type": "critical_data_gap",
      "target_type": "product",
      "target_id": "PROD_CAND_001",
      "target_field": "outer_diameter_range_nm",
      "issue_summary": "Outer diameter range of t-MWCNTs is not reported in the provided spans.",
      "conflicting_values": [],
      "evidence_span_ids": [
        "SPAN_80E5C104489ADBCC687A"
      ],
      "severity": "high",
      "review_status": "open"
    },
    {
      "candidate_issue_id": "ISSUE_CAND_002",
      "candidate_run_id": "RUN_CAND_001",
      "issue_type": "critical_data_gap",
      "target_type": "product",
      "target_id": "PROD_CAND_001",
      "target_field": "wall_number_summary",
      "issue_summary": "Wall number summary for t-MWCNTs is not reported in the provided spans.",
      "conflicting_values": [],
      "evidence_span_ids": [
        "SPAN_80E5C104489ADBCC687A"
      ],
      "severity": "high",
      "review_status": "open"
    },
    {
      "candidate_issue_id": "ISSUE_CAND_003",
      "candidate_run_id": "RUN_CAND_001",
      "issue_type": "critical_data_gap",
      "target_type": "product",
      "target_id": "PROD_CAND_001",
      "target_field": "Raman_ratio_value",
      "issue_summary": "Raman ratio value (ID/IG or IG/ID) is not reported in the provided spans.",
      "conflicting_values": [],
      "evidence_span_ids": [
        "SPAN_B507F4272E9467EE6555"
      ],
      "severity": "high",
      "review_status": "open"
    }
  ],
  "extraction_notes": "Outer diameter, wall number, and Raman ratio value for t-MWCNTs are not explicitly reported in the provided spans, leading to critical gaps in product characterization."
}

File: data/interim/llm_extraction/validated/P002_Chotmunkhongsin_2023_FeMo_MgO_H2_MWCNT__9563b37e1868ee62476b.json
{
  "schema_version": "0.1",
  "source_id": "P002_Chotmunkhongsin_2023_FeMo_MgO_H2_MWCNT",
  "source_title": "Synthesis of MWCNTs by chemical vapor deposition of methane using FeMo/MgO catalyst: role of hydrogen and kinetic study",
  "input_content_hash": "4eb86a0991b916e259a6e7e7b00d7575e61274c5a2a6b40da91fe25f859d34fe",
  "extraction_scope": "candidate_spans_only",
  "run_candidates": [
    {
      "candidate_run_id": "RUN_CAND_001",
      "relevance_class": "high",
      "confidence": 0.9,
      "run_split_basis": "H2 concentration variation and process stages (reduction, growth, hydrogenation)",
      "evidence_span_ids": [
        "SPAN_3154DE7D755EF18A4C67",
        "SPAN_67655C59EA005A3FFD0B",
        "SPAN_3360F1D2BBE02E7820E2",
        "SPAN_459577EF3878D62A62EE",
        "SPAN_32963D6F0EF60C754926",
        "SPAN_C714C9AFAAEDFFDBF85C",
        "SPAN_BC7861F624AB5E3598DA"
      ],
      "run_summary": "Synthesis of MWCNTs using FeMo/MgO catalyst via CCVD with methane, varying H2 concentrations (1:0 to 1:3 CH4:H2), including reduction and catalytic hydrogenation processes.",
      "run_label": "FeMo/MgO CNT synthesis with H2"
    }
  ],
  "catalyst_candidates": [
    {
      "preparation_detail": "Fe and Mo solutions mixed in 2:1 ratio, impregnated onto MgO, dried at 90°C, calcined at 500°C for 3h",
      "calcination_condition": "500°C for 3h",
      "BET_surface_area_m2_g": null,
      "metal_ratio_original": "2:1 (Fe:Mo)",
      "candidate_run_id": "RUN_CAND_001",
      "promoter": null,
      "catalyst_particle_size_range_nm": null,
      "preparation_modifier": null,
      "support_material": "MgO",
      "active_metals": [
        "Fe",
        "Mo"
      ],
      "candidate_catalyst_id": "CAT_CAND_001",
      "precursor_summary": "Fe(NO3)3.9H2O and (NH4)6Mo7O24",
      "evidence_span_ids": [
        "SPAN_3360F1D2BBE02E7820E2",
        "SPAN_459577EF3878D62A62EE",
        "SPAN_C714C9AFAAEDFFDBF85C"
      ],
      "activation_condition": null,
      "preparation_method": "impregnation",
      "phase_or_state_summary": "oxide form before reduction, metallic after reduction",
      "reduction_condition": "H2 atmosphere (R-woH and R-wH processes)",
      "drying_condition": "90°C hot plate stirrer, 4h oven",
      "confidence": 0.9,
      "catalyst_label": "FeMo/MgO"
    }
  ],
  "process_stage_candidates": [
    {
      "carbon_source_flow_original": null,
      "process_note": "Catalyst calcination at 500°C for 3h, followed by reduction in H2/N2 atmosphere",
      "temperature_setpoint_C": 500,
      "scale_level": null,
      "inert_gas_flow_original": "200 ml/min",
      "cofeed_or_reactive_gas": null,
      "candidate_stage_id": "STAGE_CAND_001",
      "holding_time_min": 180,
      "reducing_gas_flow_original": null,
      "carbon_source": null,
      "catalyst_loading_mass_g": 0.5,
      "reactor_type": "quartz tube reactor",
      "reducing_gas": "H2",
      "cofeed_flow_original": null,
      "carbon_source_flow_sccm": null,
      "total_flow_sccm": null,
      "confidence": 0.9,
      "inert_gas": "N2",
      "total_flow_original": "200 ml/min",
      "temperature_range_reported_C": null,
      "candidate_run_id": "RUN_CAND_001",
      "gas_composition_summary": "N2 adjusted to 200 ml/min, H2 concentrations varied (1:0 to 1:3 CH4:H2)",
      "reactor_size_summary": null,
      "reducing_gas_flow_sccm": null,
      "stage_order": 1,
      "pressure_kPa": null,
      "pressure_original": null,
      "stage_type": "calcination",
      "inert_gas_flow_sccm": null,
      "GHSV_or_residence_time": null,
      "evidence_span_ids": [
        "SPAN_3360F1D2BBE02E7820E2",
        "SPAN_67655C59EA005A3FFD0B",
        "SPAN_459577EF3878D62A62EE"
      ],
      "reactor_material": "quartz",
      "cofeed_flow_sccm": null
    },
    {
      "carbon_source_flow_original": "50 ml/min",
      "process_note": "CCVD growth at 900°C with varying H2 concentrations, methane as carbon source",
      "temperature_setpoint_C": 900,
      "scale_level": null,
      "inert_gas_flow_original": "200 ml/min",
      "cofeed_or_reactive_gas": null,
      "candidate_stage_id": "STAGE_CAND_002",
      "holding_time_min": 180,
      "reducing_gas_flow_original": "25-150 ml/min",
      "carbon_source": "CH4",
      "catalyst_loading_mass_g": 0.5,
      "reactor_type": "quartz boat in quartz tube reactor",
      "reducing_gas": "H2",
      "cofeed_flow_original": null,
      "carbon_source_flow_sccm": null,
      "total_flow_sccm": null,
      "confidence": 0.9,
      "inert_gas": "N2",
      "total_flow_original": "200 ml/min",
      "temperature_range_reported_C": null,
      "candidate_run_id": "RUN_CAND_001",
      "gas_composition_summary": "CH4:H2:N2 ratios varied (1:0, 2:1, 1:1, 1:2, 1:3)",
      "reactor_size_summary": null,
      "reducing_gas_flow_sccm": null,
      "stage_order": 2,
      "pressure_kPa": null,
      "pressure_original": null,
      "stage_type": "cnt_growth",
      "inert_gas_flow_sccm": null,
      "GHSV_or_residence_time": null,
      "evidence_span_ids": [
        "SPAN_3360F1D2BBE02E7820E2",
        "SPAN_459577EF3878D62A62EE",
        "SPAN_BC7861F624AB5E3598DA"
      ],
      "reactor_material": "quartz",
      "cofeed_flow_sccm": null
    },
    {
      "carbon_source_flow_original": null,
      "process_note": "Catalytic hydrogenation of CNTs at 900°C with H2/N2 flow",
      "temperature_setpoint_C": 900,
      "scale_level": null,
      "inert_gas_flow_original": "50 ml/min",
      "cofeed_or_reactive_gas": null,
      "candidate_stage_id": "STAGE_CAND_003",
      "holding_time_min": 100,
      "reducing_gas_flow_original": "100 ml/min",
      "carbon_source": null,
      "catalyst_loading_mass_g": 0.5,
      "reactor_type": "quartz boat in quartz tube reactor",
      "reducing_gas": "H2",
      "cofeed_flow_original": null,
      "carbon_source_flow_sccm": null,
      "total_flow_sccm": null,
      "confidence": 0.9,
      "inert_gas": "N2",
      "total_flow_original": "150 ml/min",
      "temperature_range_reported_C": null,
      "candidate_run_id": "RUN_CAND_001",
      "gas_composition_summary": "H2:N2 (100:50 ml/min)",
      "reactor_size_summary": null,
      "reducing_gas_flow_sccm": null,
      "stage_order": 3,
      "pressure_kPa": null,
      "pressure_original": null,
      "stage_type": "other",
      "inert_gas_flow_sccm": null,
      "GHSV_or_residence_time": null,
      "evidence_span_ids": [
        "SPAN_32963D6F0EF60C754926",
        "SPAN_BC7861F624AB5E3598DA"
      ],
      "reactor_material": "quartz",
      "cofeed_flow_sccm": null
    }
  ],
  "product_candidates": [
    {
      "primary_yield_metric": "CNT_yield_per_catalyst",
      "Raman_ratio_value": null,
      "candidate_run_id": "RUN_CAND_001",
      "yield_calculation_method": "Eq. (5) and (6)",
      "yield_value_standardized": 1.2401,
      "CNT_productivity_g_gcat_h": null,
      "purified_product_purity_wt_percent": null,
      "product_mixture_summary": null,
      "CNT_type_confirmed": "MWCNTs",
      "post_treatment_or_purification": "catalytic hydrogenation",
      "amorphous_carbon_level": null,
      "carbon_source_conversion_percent": 17.06,
      "yield_unit_standardized": "g/gcat",
      "CNT_type_reported": "MWCNTs",
      "yield_definition_original": "g-CNTs/g-catalyst",
      "candidate_product_id": "PROD_CAND_001",
      "purity_basis": null,
      "wall_number_summary": null,
      "yield_original": "1.2401",
      "evidence_span_ids": [
        "SPAN_459577EF3878D62A62EE",
        "SPAN_BC7861F624AB5E3598DA",
        "SPAN_0F4C615EBC27FE71696B"
      ],
      "morphology": null,
      "CNT_yield_per_catalyst_g_gcat": 1.2401,
      "Raman_ratio_type": "ID/IG",
      "carbon_conversion_to_solid_percent": null,
      "TGA_carbon_content_wt_percent": null,
      "characterization_methods": [
        "XRD",
        "TGA"
      ],
      "confidence": 0.9,
      "CNT_type_evidence": "XRD and TGA analysis",
      "outer_diameter_range_nm": "35.72 nm (average)"
    }
  ],
  "cost_scale_candidates": [
    {
      "safety_risk": null,
      "candidate_run_id": "RUN_CAND_001",
      "quantitative_cost_reported": false,
      "cost_driver_summary": "Catalyst preparation and CCVD process",
      "emission_or_waste": "CH4 and CO emissions during reaction",
      "batch_stability": null,
      "scale_up_issue": null,
      "quantitative_cost_summary": null,
      "evidence_span_ids": [
        "SPAN_67655C59EA005A3FFD0B",
        "SPAN_32963D6F0EF60C754926"
      ],
      "candidate_cost_scale_id": "SCALE_CAND_001",
      "scale_level_demonstrated": "laboratory",
      "scale_evidence_summary": "0.5 g catalyst used in quartz boat reactor, no industrial scale data",
      "catalyst_lifetime_or_reuse": null,
      "reactor_capacity_or_throughput": "0.5 g catalyst",
      "confidence": 0.9,
      "continuous_operation_time_h": null,
      "scale_level_claimed": null
    }
  ],
  "source_observations": [
    {
      "confidence": 0.9,
      "evidence_span_ids": [
        "SPAN_BC7861F624AB5E3598DA"
      ],
      "summary": "Maximum yield of 1.2401 g-CNTs/g-catalyst at 1:1 CH4:H2 ratio",
      "observation_type": "other",
      "value_status": "reported",
      "candidate_observation_id": "OBS_CAND_001"
    },
    {
      "confidence": 0.9,
      "evidence_span_ids": [
        "SPAN_459577EF3878D62A62EE"
      ],
      "summary": "Methane conversion highest at 1:1 CH4:H2 ratio",
      "observation_type": "other",
      "value_status": "reported",
      "candidate_observation_id": "OBS_CAND_002"
    },
    {
      "confidence": 0.9,
      "evidence_span_ids": [
        "SPAN_BC7861F624AB5E3598DA"
      ],
      "summary": "Average CNT diameter 35.72 nm at 1:1 CH4:H2 ratio",
      "observation_type": "other",
      "value_status": "reported",
      "candidate_observation_id": "OBS_CAND_003"
    }
  ],
  "evidence_claims": [
    {
      "claim_id": "CLM_001",
      "target_type": "run",
      "target_id": "RUN_CAND_001",
      "target_fields": [
        "run_label",
        "run_summary",
        "run_split_basis"
      ],
      "span_ids": [
        "SPAN_3154DE7D755EF18A4C67",
        "SPAN_67655C59EA005A3FFD0B",
        "SPAN_3360F1D2BBE02E7820E2",
        "SPAN_459577EF3878D62A62EE",
        "SPAN_32963D6F0EF60C754926",
        "SPAN_C714C9AFAAEDFFDBF85C",
        "SPAN_BC7861F624AB5E3598DA"
      ],
      "evidence_quote": "CNTs synthesis CNTs were synthesized by the catalytic chemical vapor deposition (CCVD) method using methane as a carbon source.",
      "value_status": "reported",
      "confidence": 0.9,
      "notes": "Derived from catalyst preparation, process stages, and yield data in multiple spans."
    }
  ],
  "review_issues": [
    {
      "candidate_issue_id": "ISSUE_CAND_001",
      "candidate_run_id": "RUN_CAND_001",
      "issue_type": "definition_ambiguity",
      "target_type": "product",
      "target_id": "PROD_CAND_001",
      "target_field": "CNT_type_confirmed",
      "issue_summary": "Assumed confirmation of MWCNTs based on XRD and TGA without explicit confirmation in text",
      "conflicting_values": [
        "MWCNTs (assumed)",
        "not explicitly confirmed"
      ],
      "evidence_span_ids": [
        "SPAN_0F4C615EBC27FE71696B"
      ],
      "severity": "medium",
      "review_status": "open"
    }
  ],
  "extraction_notes": "Extraction completed with 10 selected spans. Review issues include assumption of MWCNT confirmation. All outputs remain needs_review."
}
